Repository: RIK-GH/Concrete_Maturity_Cube

# Concrete_Maturity_Cube — Supplementary dataset and code package

Supporting materials for the manuscript **"Member-size dependence of in-place concrete
strength: sensor-monitored maturity for formwork removal"** (Park, Choe, Kim & Rhee;
under review, *Case Studies in Construction Materials*), which advances the framework
of Park, Choe, Kim & Rhee, *Frontiers in Materials* **13**:1762995 (2026).

**Package version: r11.0 (2026-07-26).** Changes from r10.2:

- **Cube FBG autogenous-strain record processed** (30 700 samples). The autogenous-shrinkage
  *valley* depths of manuscript Table 3 are now computed from it by `Src/t13_strain_valley.py`
  instead of being quoted from an unreproducible export. Under the data-release agreement this
  record is supplied **on request** rather than deposited — see *Data release scope* below.
- **W/C 0.50 3-day strengths corrected** to the strength-test report (air 18.9, water 19.3;
  previously 19.3 / 20.4) and W/C 0.60 air-dried 28-day to 14.9. This is the only strength
  correction; the other 30 cube values were unchanged.
- **Sensor-free hyperbolic refit is now persisted** (`Src/t2b_sensorfree_refit.py` →
  `Data/hyperbolic_fits_sensorfree.csv`). The manuscript quotes this refit; it previously
  existed only as an ad-hoc calculation.
- **SI tables S1–S3 and S6 are now generated** from `Data/` by `Src/make_si_tables.py`, and
  the member-size sweep writes `Data/vs_sweep_050.csv`. Both were hand-assembled before, so
  pipeline corrections did not propagate into the submitted package.
- Every quantitative claim in the manuscript was cross-checked against this package; the
  audit and its outcomes are recorded in `Doc/verification_notes_r11.md`.

Carried over from r10.2: cube core maturities are integrated from the raw 2-min
thermocouple logs (indoor members = channels 1–3 mean; outdoor member = channel 4); the
member-size sweep includes the regularised L = 800 mm case.

**Temperature provenance.** All temperatures in this package and in the manuscript are the
original **core-thermocouple** records. FBG data enter only as **strain**.

## Data release scope

Three categories, set by the data owners. The pipeline is built around this split: every
stage that needs a request-only record skips cleanly when it is absent, so the public
package runs end to end as downloaded.

| Category | Content | Release |
|---|---|---|
| **Literature compilation** | `lit503`, `lit119` and its `lit55` subset inside `SI_Table_S1`; `SI_Table_S2`, `SI_Table_S3` | **Open.** Re-tabulated from published sources with per-row citation (`ref`) and per-study provenance (`SI_sources.csv`). Cite the original studies as well. |
| **Cube thermocouple temperature** | `SI_Table_S7` (10 098 samples, 12 core channels + ambient T/RH) and everything derived from it | **Open, permanent.** |
| **Cube FBG strain** | 2-min embedded autogenous-strain series (30 700 samples) | **On request** to the corresponding author. Not deposited. |
| **Field-slab sensing logs** | Raw FBG/IoT logs of the two reference slabs | **On request**, under the access terms of the prior publication (*Front. Mater.* **13**:1762995). The slab strength and maturity values reported in that paper are re-tabulated here with citation. |

Derived quantities from the request-only records — the Table 3 valley depths, the slab
maturity of `SI_Table_S4` — are reported in the article and in this deposit; only the
underlying time series are withheld. `Src/check_reproduction.py` marks the four valley
checks **SKIP** rather than FAIL when the strain record is absent, so a reader sees
**39/39** where the authors see 43/43.

## File manifest

Every file in the deposit, one line each.

**Root**

| File | Description |
|---|---|
| `README.md` | This file — dataset composition, provenance, conventions, manifest, change log. |
| `REPRODUCE.md` | Reproduction walkthrough: requirements, commands, result-to-script mapping. |
| `LICENSE` | Which licence applies to what, plus the citation request. |
| `LICENSE-MIT.txt` | MIT text, governing `Src/`. |
| `LICENSE-CC-BY-4.0.txt` | CC BY 4.0 text, governing the data and documentation. |
| `pyproject.toml` | Project metadata, the Python floor and ceiling, and the direct dependencies. At the root so `uv run` resolves from anywhere in the tree. |
| `uv.lock` | Fully resolved dependency graph — the exact versions behind the published numbers. |
| `.gitignore` | Excludes caches, the local environment, and internal working documents. |

**`Supplementary_Dataset/` — the data** (2.2 MB; full column definitions in `SI_data_dictionary.csv`)

| File | Rows | Description |
|---|---:|---|
| `SI_Table_S1_strength_maturity.csv` | 732 | **Primary dataset.** One row per strength test: mix design, curing condition, the three maturity indices, measured strength. Written in pipeline row order at full precision so the reconstruction is exact. |

File: Supplementary_Dataset/SI_Table_S1_strength_maturity.csv (part 1 of 3)
record_id,dataset,mix_id,mix_family,ref,temp_source,curing_type,curing_C,WC,cement,fly_ash,SCM_other,binder,Sa,RH,age_day,time_h,M_NS,t_eq,DD,f_c,fck,peakT,peak_day,maturity_provisional
1,lit55,LIT_wc50_C330_G0_F0,LIT_wc50_C330_G0_F0,Ryu et al. 2024,ambient,,5.0,0.5,330.0,0.0,0.0,330.0,50.0,95.0,9.88,237.12,3556.8,101.60799899893782,49.4,5.9,,,,False
2,lit55,LIT_wc50_C330_G0_F0,LIT_wc50_C330_G0_F0,Ryu et al. 2024,ambient,,5.0,0.5,330.0,0.0,0.0,330.0,50.0,95.0,22.42,538.08,8071.200000000001,230.5719977283589,112.10000000000001,10.1,,,,False
3,lit55,LIT_wc50_C330_G0_F0,LIT_wc50_C330_G0_F0,Ryu et al. 2024,ambient,,5.0,0.5,330.0,0.0,0.0,330.0,50.0,95.0,31.439999999999998,754.56,11318.4,323.3355757618021,157.2,12.0,,,,False
4,lit55,LIT_wc50_C330_G0_F0,LIT_wc50_C330_G0_F0,Ryu et al. 2024,ambient,,5.0,0.5,330.0,0.0,0.0,330.0,50.0,95.0,43.63999999999999,1047.36,15710.399999999998,448.80294294672524,218.19999999999996,13.8,,,,False
5,lit55,LIT_wc50_C330_G0_F0,LIT_wc50_C330_G0_F0,Ryu et al. 2024,ambient,,5.0,0.5,330.0,0.0,0.0,330.0,50.0,95.0,153.98,3695.52,55432.8,1583.5627212405307,769.9,23.3,,,,False
6,lit55,LIT_wc45_C370_G0_F0,LIT_wc45_C370_G0_F0,Ryu et al. 2024,ambient,,5.0,0.45,370.0,0.0,0.0,370.0,49.5,95.0,10.02,240.48,3607.2,103.04778845843693,50.099999999999994,7.4,,,,False
7,lit55,LIT_wc45_C370_G0_F0,LIT_wc45_C370_G0_F0,Ryu et al. 2024,ambient,,5.0,0.45,370.0,0.0,0.0,370.0,49.5,95.0,22.560000000000002,541.44,8121.6,232.011787187858,112.80000000000001,14.1,,,,False
8,lit55,LIT_wc45_C370_G0_F0,LIT_wc45_C370_G0_F0,Ryu et al. 2024,ambient,,5.0,0.45,370.0,0.0,0.0,370.0,49.5,95.0,31.38,753.12,11296.8,322.71852313630245,156.9,17.5,,,,False
9,lit55,LIT_wc45_C370_G0_F0,LIT_wc45_C370_G0_F0,Ryu et al. 2024,ambient,,5.0,0.45,370.0,0.0,0.0,370.0,49.5,95.0,43.72,1049.28,15739.199999999999,449.6256797807248,218.6,20.1,,,,False
10,lit55,LIT_wc45_C370_G0_F0,LIT_wc45_C370_G0_F0,Ryu et al. 2024,ambient,,5.0,0.45,370.0,0.0,0.0,370.0,49.5,95.0,153.22,3677.28,55159.200000000004,1575.7467213175357,766.1,28.9,,,,False
11,lit55,LIT_wc41_C410_G0_F0,LIT_wc41_C410_G0_F0,Ryu et al. 2024,ambient,,5.0,0.41,410.0,0.0,0.0,410.0,49.0,95.0,10.28,246.72,3700.8,105.72168316893529,51.4,8.1,,,,False
12,lit55,LIT_wc41_C410_G0_F0,LIT_wc41_C410_G0_F0,Ryu et al. 2024,ambient,,5.0,0.41,410.0,0.0,0.0,410.0,49.0,95.0,22.28,534.72,8020.8,229.13220826885976,111.40000000000002,16.3,,,,False
13,lit55,LIT_wc41_C410_G0_F0,LIT_wc41_C410_G0_F0,Ryu et al. 2024,ambient,,5.0,0.41,410.0,0.0,0.0,410.0,49.0,95.0,31.48,755.52,11332.8,323.7469441788018,157.4,19.3,,,,False
14,lit55,LIT_wc41_C410_G0_F0,LIT_wc41_C410_G0_F0,Ryu et al. 2024,ambient,,5.0,0.41,410.0,0.0,0.0,410.0,49.0,95.0,43.66,1047.84,15717.599999999999,449.00862715522516,218.29999999999998,23.0,,,,False
15,lit55,LIT_wc41_C410_G0_F0,LIT_wc41_C410_G0_F0,Ryu et al. 2024,ambient,,5.0,0.41,410.0,0.0,0.0,410.0,49.0,95.0,157.0,3768.0,56520.0,1614.6210367240117,785.0,36.0,,,,False
16,lit55,LIT_wc55_C349_G0_F62,LIT_wc55_C349_G0_F62,Ryu et al. 2024,ambient,,5.0,0.55,349.0,62.0,0.0,411.0,49.0,95.0,9.88,237.12,3556.8,101.60799899893782,49.4,3.8,,,,False
17,lit55,LIT_wc55_C349_G0_F62,LIT_wc55_C349_G0_F62,Ryu et al. 2024,ambient,,5.0,0.55,349.0,62.0,0.0,411.0,49.0,95.0,21.439999999999998,514.56,7718.4,220.493471511865,107.19999999999999,9.4,,,,False
18,lit55,LIT_wc55_C349_G0_F62,LIT_wc55_C349_G0_F62,Ryu et al. 2024,ambient,,5.0,0.55,349.0,62.0,0.0,411.0,49.0,95.0,30.34,728.16,10922.4,312.022944294309,151.7,11.8,,,,False
19,lit55,LIT_wc55_C349_G0_F62,LIT_wc55_C349_G0_F62,Ryu et al. 2024,ambient,,5.0,0.55,349.0,62.0,0.0,411.0,49.0,95.0,42.1,1010.4,15156.0,432.965258892235,210.5,16.0,,,,False
20,lit55,LIT_wc55_C349_G0_F62,LIT_wc55_C349_G0_F62,Ryu et al. 2024,ambient,,5.0,0.55,349.0,62.0,0.0,411.0,49.0,95.0,148.17999999999998,3556.3199999999997,53344.799999999996,1523.9143007755672,740.9,24.6,,,,False
21,lit55,LIT_wc55_C287_G0_F123,LIT_wc55_C287_G0_F123,Ryu et al. 2024,ambient,,5.0,0.55,287.0,123.0,0.0,410.0,49.0,95.0,9.86,236.64,3549.6,101.40231479043793,49.29999999999999,3.6,,,,False
22,lit55,LIT_wc55_C287_G0_F123,LIT_wc55_C287_G0_F123,Ryu et al. 2024,ambient,,5.0,0.55,287.0,123.0,0.0,410.0,49.0,95.0,21.400000000000002,513.6,7704.0,220.08210309486532,107.0,8.0,,,,False
23,lit55,LIT_wc55_C287_G0_F123,LIT_wc55_C287_G0_F123,Ryu et al. 2024,ambient,,5.0,0.55,287.0,123.0,0.0,410.0,49.0,95.0,30.28,726.72,10900.800000000001,311.40589166880943,151.4,10.6,,,,False
24,lit55,LIT_wc55_C287_G0_F123,LIT_wc55_C287_G0_F123,Ryu et al. 2024,ambient,,5.0,0.55,287.0,123.0,0.0,410.0,49.0,95.0,42.02,1008.48,15127.2,432.1425220582355,210.1,13.5,,,,False
25,lit55,LIT_wc55_C287_G0_F123,LIT_wc55_C287_G0_F123,Ryu et al. 2024,ambient,,5.0,0.55,287.0,123.0,0.0,410.0,49.0,95.0,147.88,3549.12,53236.799999999996,1520.829037648069,739.4,23.0,,,,False
26,lit55,LIT_wc50_C330_G0_F0,LIT_wc50_C330_G0_F0,Ryu et al. 2024,ambient,,20.0,0.5,330.0,0.0,0.0,330.0,50.0,95.0,1.68,40.32,1209.6,40.32,33.6,7.8,,,,False
27,lit55,LIT_wc50_C330_G0_F0,LIT_wc50_C330_G0_F0,Ryu et al. 2024,ambient,,20.0,0.5,330.0,0.0,0.0,330.0,50.0,95.0,3.24,77.76,2332.8,77.76,64.8,10.9,,,,False
28,lit55,LIT_wc50_C330_G0_F0,LIT_wc50_C330_G0_F0,Ryu et al. 2024,ambient,,20.0,0.5,330.0,0.0,0.0,330.0,50.0,95.0,4.735,113.64,3409.2,113.64,94.7,12.9,,,,False
29,lit55,LIT_wc50_C330_G0_F0,LIT_wc50_C330_G0_F0,Ryu et al. 2024,ambient,,20.0,0.5,330.0,0.0,0.0,330.0,50.0,95.0,10.87,260.88,7826.4,260.88,217.4,17.3,,,,False
30,lit55,LIT_wc50_C330_G0_F0,LIT_wc50_C330_G0_F0,Ryu et al. 2024,ambient,,20.0,0.5,330.0,0.0,0.0,330.0,50.0,95.0,43.695,1048.68,31460.4,1048.68,873.9000000000001,24.5,,,,False
31,lit55,LIT_wc45_C370_G0_F0,LIT_wc45_C370_G0_F0,Ryu et al. 2024,ambient,,20.0,0.45,370.0,0.0,0.0,370.0,49.5,95.0,1.695,40.68,1220.4,40.68,33.9,9.1,,,,False
32,lit55,LIT_wc45_C370_G0_F0,LIT_wc45_C370_G0_F0,Ryu et al. 2024,ambient,,20.0,0.45,370.0,0.0,0.0,370.0,49.5,95.0,3.27,78.48,2354.4,78.48,65.4,14.5,,,,False
33,lit55,LIT_wc45_C370_G0_F0,LIT_wc45_C370_G0_F0,Ryu et al. 2024,ambient,,20.0,0.45,370.0,0.0,0.0,370.0,49.5,95.0,4.78,114.72,3441.6,114.72,95.60000000000001,17.1,,,,False
34,lit55,LIT_wc45_C370_G0_F0,LIT_wc45_C370_G0_F0,Ryu et al. 2024,ambient,,20.0,0.45,370.0,0.0,0.0,370.0,49.5,95.0,10.955,262.92,7887.6,262.92,219.10000000000002,22.6,,,,False
35,lit55,LIT_wc45_C370_G0_F0,LIT_wc45_C370_G0_F0,Ryu et al. 2024,ambient,,20.0,0.45,370.0,0.0,0.0,370.0,49.5,95.0,43.845,1052.28,31568.399999999998,1052.28,876.9,30.2,,,,False
36,lit55,LIT_wc41_C410_G0_F0,LIT_wc41_C410_G0_F0,Ryu et al. 2024,ambient,,20.0,0.41,410.0,0.0,0.0,410.0,49.0,95.0,1.705,40.92,1227.6000000000001,40.92,34.1,12.4,,,,False
37,lit55,LIT_wc41_C410_G0_F0,LIT_wc41_C410_G0_F0,Ryu et al. 2024,ambient,,20.0,0.41,410.0,0.0,0.0,410.0,49.0,95.0,3.25,78.0,2340.0,78.0,65.0,16.9,,,,False
38,lit55,LIT_wc41_C410_G0_F0,LIT_wc41_C410_G0_F0,Ryu et al. 2024,ambient,,20.0,0.41,410.0,0.0,0.0,410.0,49.0,95.0,4.795,115.08,3452.4,115.08,95.89999999999999,20.5,,,,False
39,lit55,LIT_wc41_C410_G0_F0,LIT_wc41_C410_G0_F0,Ryu et al. 2024,ambient,,20.0,0.41,410.0,0.0,0.0,410.0,49.0,95.0,11.315,271.56,8146.8,271.56,226.29999999999998,26.9,,,,False
40,lit55,LIT_wc41_C410_G0_F0,LIT_wc41_C410_G0_F0,Ryu et al. 2024,ambient,,20.0,0.41,410.0,0.0,0.0,410.0,49.0,95.0,44.13999999999999,1059.36,31780.799999999996,1059.36,882.7999999999998,35.6,,,,False
41,lit55,LIT_wc50_C330_G0_F0,LIT_wc50_C330_G0_F0,Ryu et al. 2024,ambient,,40.0,0.5,330.0,0.0,0.0,330.0,50.0,95.0,1.2725,30.54,1527.0,83.3187631141914,50.9,10.4,,,,False
42,lit55,LIT_wc50_C330_G0_F0,LIT_wc50_C330_G0_F0,Ryu et al. 2024,ambient,,40.0,0.5,330.0,0.0,0.0,330.0,50.0,95.0,2.5325,60.78,3039.0,165.81907079504103,101.3,12.8,,,,False
43,lit55,LIT_wc50_C330_G0_F0,LIT_wc50_C330_G0_F0,Ryu et al. 2024,ambient,,40.0,0.5,330.0,0.0,0.0,330.0,50.0,95.0,3.795,91.08,4554.0,248.483069562559,151.79999999999998,15.4,,,,False
44,lit55,LIT_wc50_C330_G0_F0,LIT_wc50_C330_G0_F0,Ryu et al. 2024,ambient,,40.0,0.5,330.0,0.0,0.0,330.0,50.0,95.0,5.055,121.32,6066.0,330.98337724340865,202.19999999999996,17.0,,,,False
45,lit55,LIT_wc50_C330_G0_F0,LIT_wc50_C330_G0_F0,Ryu et al. 2024,ambient,,40.0,0.5,330.0,0.0,0.0,330.0,50.0,95.0,17.695,424.68,21234.0,1158.6055114385986,707.8000000000001,20.7,,,,False
46,lit55,LIT_wc45_C370_G0_F0,LIT_wc45_C370_G0_F0,Ryu et al. 2024,ambient,,40.0,0.45,370.0,0.0,0.0,370.0,49.5,95.0,1.27,30.48,1524.0,83.15507202752305,50.800000000000004,12.5,,,,False
47,lit55,LIT_wc45_C370_G0_F0,LIT_wc45_C370_G0_F0,Ryu et al. 2024,ambient,,40.0,0.45,370.0,0.0,0.0,370.0,49.5,95.0,2.3575,56.58,2829.0,154.36069472825636,94.3,16.0,,,,False
48,lit55,LIT_wc45_C370_G0_F0,LIT_wc45_C370_G0_F0,Ryu et al. 2024,ambient,,40.0,0.45,370.0,0.0,0.0,370.0,49.5,95.0,3.485,83.64,4182.0,228.1853748156833,139.4,18.4,,,,False
49,lit55,LIT_wc45_C370_G0_F0,LIT_wc45_C370_G0_F0,Ryu et al. 2024,ambient,,40.0,0.45,370.0,0.0,0.0,370.0,49.5,95.0,4.63,111.12,5556.0,303.1558925097887,185.20000000000002,20.6,,,,False
50,lit55,LIT_wc45_C370_G0_F0,LIT_wc45_C370_G0_F0,Ryu et al. 2024,ambient,,40.0,0.45,370.0,0.0,0.0,370.0,49.5,95.0,17.21,413.04,20652.0,1126.8494406249383,688.4000000000001,25.5,,,,False
51,lit55,LIT_wc41_C410_G0_F0,LIT_wc41_C410_G0_F0,Ryu et al. 2024,ambient,,40.0,0.41,410.0,0.0,0.0,410.0,49.0,95.0,1.3399999999999999,32.16,1607.9999999999998,87.7384224542369,53.599999999999994,15.7,,,,False
52,lit55,LIT_wc41_C410_G0_F0,LIT_wc41_C410_G0_F0,Ryu et al. 2024,ambient,,40.0,0.41,410.0,0.0,0.0,410.0,49.0,95.0,2.6125000000000003,62.7,3135.0,171.0571855684283,104.5,20.2,,,,False
53,lit55,LIT_wc41_C410_G0_F0,LIT_wc41_C410_G0_F0,Ryu et al. 2024,ambient,,40.0,0.41,410.0,0.0,0.0,410.0,49.0,95.0,3.8800000000000003,93.12,4656.0,254.048566509283,155.20000000000002,22.3,,,,False
54,lit55,LIT_wc41_C410_G0_F0,LIT_wc41_C410_G0_F0,Ryu et al. 2024,ambient,,40.0,0.41,410.0,0.0,0.0,410.0,49.0,95.0,5.1425,123.42,6171.0,336.712565276801,205.70000000000002,24.0,,,,False
55,lit55,LIT_wc41_C410_G0_F0,LIT_wc41_C410_G0_F0,Ryu et al. 2024,ambient,,40.0,0.41,410.0,0.0,0.0,410.0,49.0,95.0,17.8325,427.98,21399.0,1167.608521205358,713.3000000000001,34.8,,,,False
56,lit119,LIT_wc50_C330_G0_F0,LIT_wc50_C330_G0_F0,Ryu et al. 2024,ambient,,5.0,0.5,330.0,0.0,0.0,330.0,50.0,95.0,9.88,237.12,3556.8,101.60799899893782,49.4,5.9,,,,False
57,lit119,LIT_wc50_C330_G0_F0,LIT_wc50_C330_G0_F0,Ryu et al. 2024,ambient,,5.0,0.5,330.0,0.0,0.0,330.0,50.0,95.0,22.42,538.08,8071.200000000001,230.5719977283589,112.10000000000001,10.1,,,,False
58,lit119,LIT_wc50_C330_G0_F0,LIT_wc50_C330_G0_F0,Ryu et al. 2024,ambient,,5.0,0.5,330.0,0.0,0.0,330.0,50.0,95.0,31.439999999999998,754.56,11318.4,323.3355757618021,157.2,12.0,,,,False
59,lit119,LIT_wc50_C330_G0_F0,LIT_wc50_C330_G0_F0,Ryu et al. 2024,ambient,,5.0,0.5,330.0,0.0,0.0,330.0,50.0,95.0,43.63999999999999,1047.36,15710.399999999998,448.80294294672524,218.19999999999996,13.8,,,,False
60,lit119,LIT_wc50_C330_G0_F0,LIT_wc50_C330_G0_F0,Ryu et al. 2024,ambient,,5.0,0.5,330.0,0.0,0.0,330.0,50.0,95.0,153.98,3695.52,55432.8,1583.5627212405307,769.9,23.3,,,,False
61,lit119,LIT_wc45_C370_G0_F0,LIT_wc45_C370_G0_F0,Ryu et al. 2024,ambient,,5.0,0.45,370.0,0.0,0.0,370.0,49.5,95.0,10.02,240.48,3607.2,103.04778845843693,50.099999999999994,7.4,,,,False
62,lit119,LIT_wc45_C370_G0_F0,LIT_wc45_C370_G0_F0,Ryu et al. 2024,ambient,,5.0,0.45,370.0,0.0,0.0,370.0,49.5,95.0,22.560000000000002,541.44,8121.6,232.011787187858,112.80000000000001,14.1,,,,False
63,lit119,LIT_wc45_C370_G0_F0,LIT_wc45_C370_G0_F0,Ryu et al. 2024,ambient,,5.0,0.45,370.0,0.0,0.0,370.0,49.5,95.0,31.38,753.12,11296.8,322.71852313630245,156.9,17.5,,,,False
64,lit119,LIT_wc45_C370_G0_F0,LIT_wc45_C370_G0_F0,Ryu et al. 2024,ambient,,5.0,0.45,370.0,0.0,0.0,370.0,49.5,95.0,43.72,1049.28,15739.199999999999,449.6256797807248,218.6,20.1,,,,False
65,lit119,LIT_wc45_C370_G0_F0,LIT_wc45_C370_G0_F0,Ryu et al. 2024,ambient,,5.0,0.45,370.0,0.0,0.0,370.0,49.5,95.0,153.22,3677.28,55159.200000000004,1575.7467213175357,766.1,28.9,,,,False
66,lit119,LIT_wc41_C410_G0_F0,LIT_wc41_C410_G0_F0,Ryu et al. 2024,ambient,,5.0,0.41,410.0,0.0,0.0,410.0,49.0,95.0,10.28,246.72,3700.8,105.72168316893529,51.4,8.1,,,,False
67,lit119,LIT_wc41_C410_G0_F0,LIT_wc41_C410_G0_F0,Ryu et al. 2024,ambient,,5.0,0.41,410.0,0.0,0.0,410.0,49.0,95.0,22.28,534.72,8020.8,229.13220826885976,111.40000000000002,16.3,,,,False
68,lit119,LIT_wc41_C410_G0_F0,LIT_wc41_C410_G0_F0,Ryu et al. 2024,ambient,,5.0,0.41,410.0,0.0,0.0,410.0,49.0,95.0,31.48,755.52,11332.8,323.7469441788018,157.4,19.3,,,,False
69,lit119,LIT_wc41_C410_G0_F0,LIT_wc41_C410_G0_F0,Ryu et al. 2024,ambient,,5.0,0.41,410.0,0.0,0.0,410.0,49.0,95.0,43.66,1047.84,15717.599999999999,449.00862715522516,218.29999999999998,23.0,,,,False
70,lit119,LIT_wc41_C410_G0_F0,LIT_wc41_C410_G0_F0,Ryu et al. 2024,ambient,,5.0,0.41,410.0,0.0,0.0,410.0,49.0,95.0,157.0,3768.0,56520.0,1614.6210367240117,785.0,36.0,,,,False
71,lit119,LIT_wc55_C308_G103_F0,LIT_wc55_C308_G103_F0,Ryu et al. 2024,ambient,,5.0,0.55,308.0,0.0,103.0,411.0,49.0,95.0,9.9,237.6,3564.0,101.81368320743768,49.5,6.9,,,,False
72,lit119,LIT_wc55_C308_G103_F0,LIT_wc55_C308_G103_F0,Ryu et al. 2024,ambient,,5.0,0.55,308.0,0.0,103.0,411.0,49.0,95.0,21.5,516.0,7740.0,221.11052413736468,107.5,10.6,,,,False
73,lit119,LIT_wc55_C308_G103_F0,LIT_wc55_C308_G103_F0,Ryu et al. 2024,ambient,,5.0,0.55,308.0,0.0,103.0,411.0,49.0,95.0,30.400000000000002,729.6,10944.0,312.63999691980865,152.0,13.2,,,,False
74,lit119,LIT_wc55_C308_G103_F0,LIT_wc55_C308_G103_F0,Ryu et al. 2024,ambient,,5.0,0.55,308.0,0.0,103.0,411.0,49.0,95.0,42.199999999999996,1012.8,15192.0,433.99367993473436,211.0,17.4,,,,False
75,lit119,LIT_wc55_C308_G103_F0,LIT_wc55_C308_G103_F0,Ryu et al. 2024,ambient,,5.0,0.55,308.0,0.0,103.0,411.0,49.0,95.0,148.48,3563.52,53452.8,1526.9995639030653,742.4,32.4,,,,False
76,lit119,LIT_wc55_C205_G205_F0,LIT_wc55_C205_G205_F0,Ryu et al. 2024,ambient,,5.0,0.55,205.0,0.0,205.0,410.0,49.0,95.0,9.94,238.56,3578.4,102.22505162443743,49.699999999999996,5.5,,,,False
77,lit119,LIT_wc55_C205_G205_F0,LIT_wc55_C205_G205_F0,Ryu et al. 2024,ambient,,5.0,0.55,205.0,0.0,205.0,410.0,49.0,95.0,21.540000000000003,516.96,7754.400000000001,221.52189255436443,107.7,7.8,,,,False
78,lit119,LIT_wc55_C205_G205_F0,LIT_wc55_C205_G205_F0,Ryu et al. 2024,ambient,,5.0,0.55,205.0,0.0,205.0,410.0,49.0,95.0,30.48,731.52,10972.8,313.46273375380815,152.4,12.3,,,,False
79,lit119,LIT_wc55_C205_G205_F0,LIT_wc55_C205_G205_F0,Ryu et al. 2024,ambient,,5.0,0.55,205.0,0.0,205.0,410.0,49.0,95.0,42.300000000000004,1015.2,15228.0,435.0221009772338,211.5,16.3,,,,False
80,lit119,LIT_wc55_C205_G205_F0,LIT_wc55_C205_G205_F0,Ryu et al. 2024,ambient,,5.0,0.55,205.0,0.0,205.0,410.0,49.0,95.0,148.84,3572.16,53582.399999999994,1530.701879656063,744.1999999999999,29.2,,,,False
81,lit119,LIT_wc55_C349_G0_F62,LIT_wc55_C349_G0_F62,Ryu et al. 2024,ambient,,5.0,0.55,349.0,62.0,0.0,411.0,49.0,95.0,9.88,237.12,3556.8,101.60799899893782,49.4,3.8,,,,False
82,lit119,LIT_wc55_C349_G0_F62,LIT_wc55_C349_G0_F62,Ryu et al. 2024,ambient,,5.0,0.55,349.0,62.0,0.0,411.0,49.0,95.0,21.439999999999998,514.56,7718.4,220.493471511865,107.19999999999999,9.4,,,,False
83,lit119,LIT_wc55_C349_G0_F62,LIT_wc55_C349_G0_F62,Ryu et al. 2024,ambient,,5.0,0.55,349.0,62.0,0.0,411.0,49.0,95.0,30.34,728.16,10922.4,312.022944294309,151.7,11.8,,,,False
84,lit119,LIT_wc55_C349_G0_F62,LIT_wc55_C349_G0_F62,Ryu et al. 2024,ambient,,5.0,0.55,349.0,62.0,0.0,411.0,49.0,95.0,42.1,1010.4,15156.0,432.965258892235,210.5,16.0,,,,False
85,lit119,LIT_wc55_C349_G0_F62,LIT_wc55_C349_G0_F62,Ryu et al. 2024,ambient,,5.0,0.55,349.0,62.0,0.0,411.0,49.0,95.0,148.17999999999998,3556.3199999999997,53344.799999999996,1523.9143007755672,740.9,24.6,,,,False
86,lit119,LIT_wc55_C287_G0_F123,LIT_wc55_C287_G0_F123,Ryu et al. 2024,ambient,,5.0,0.55,287.0,123.0,0.0,410.0,49.0,95.0,9.86,236.64,3549.6,101.40231479043793,49.29999999999999,3.6,,,,False
87,lit119,LIT_wc55_C287_G0_F123,LIT_wc55_C287_G0_F123,Ryu et al. 2024,ambient,,5.0,0.55,287.0,123.0,0.0,410.0,49.0,95.0,21.400000000000002,513.6,7704.0,220.08210309486532,107.0,8.0,,,,False
88,lit119,LIT_wc55_C287_G0_F123,LIT_wc55_C287_G0_F123,Ryu et al. 2024,ambient,,5.0,0.55,287.0,123.0,0.0,410.0,49.0,95.0,30.28,726.72,10900.800000000001,311.40589166880943,151.4,10.6,,,,False
89,lit119,LIT_wc55_C287_G0_F123,LIT_wc55_C287_G0_F123,Ryu et al. 2024,ambient,,5.0,0.55,287.0,123.0,0.0,410.0,49.0,95.0,42.02,1008.48,15127.2,432.1425220582355,210.1,13.5,,,,False
90,lit119,LIT_wc55_C287_G0_F123,LIT_wc55_C287_G0_F123,Ryu et al. 2024,ambient,,5.0,0.55,287.0,123.0,0.0,410.0,49.0,95.0,147.88,3549.12,53236.799999999996,1520.829037648069,739.4,23.0,,,,False
91,lit119,LIT_wc50_C330_G0_F0,LIT_wc50_C330_G0_F0,Ryu et al. 2024,ambient,,20.0,0.5,330.0,0.0,0.0,330.0,50.0,95.0,1.68,40.32,1209.6,40.32,33.6,7.8,,,,False
92,lit119,LIT_wc50_C330_G0_F0,LIT_wc50_C330_G0_F0,Ryu et al. 2024,ambient,,20.0,0.5,330.0,0.0,0.0,330.0,50.0,95.0,3.24,77.76,2332.8,77.76,64.8,10.9,,,,False
93,lit119,LIT_wc50_C330_G0_F0,LIT_wc50_C330_G0_F0,Ryu et al. 2024,ambient,,20.0,0.5,330.0,0.0,0.0,330.0,50.0,95.0,4.735,113.64,3409.2,113.64,94.7,12.9,,,,False
94,lit119,LIT_wc50_C330_G0_F0,LIT_wc50_C330_G0_F0,Ryu et al. 2024,ambient,,20.0,0.5,330.0,0.0,0.0,330.0,50.0,95.0,10.87,260.88,7826.4,260.88,217.4,17.3,,,,False
95,lit119,LIT_wc50_C330_G0_F0,LIT_wc50_C330_G0_F0,Ryu et al. 2024,ambient,,20.0,0.5,330.0,0.0,0.0,330.0,50.0,95.0,43.695,1048.68,31460.4,1048.68,873.9000000000001,24.5,,,,False
96,lit119,LIT_wc45_C370_G0_F0,LIT_wc45_C370_G0_F0,Ryu et al. 2024,ambient,,20.0,0.45,370.0,0.0,0.0,370.0,49.5,95.0,1.695,40.68,1220.4,40.68,33.9,9.1,,,,False
97,lit119,LIT_wc45_C370_G0_F0,LIT_wc45_C370_G0_F0,Ryu et al. 2024,ambient,,20.0,0.45,370.0,0.0,0.0,370.0,49.5,95.0,3.27,78.48,2354.4,78.48,65.4,14.5,,,,False
98,lit119,LIT_wc45_C370_G0_F0,LIT_wc45_C370_G0_F0,Ryu et al. 2024,ambient,,20.0,0.45,370.0,0.0,0.0,370.0,49.5,95.0,4.78,114.72,3441.6,114.72,95.60000000000001,17.1,,,,False
99,lit119,LIT_wc45_C370_G0_F0,LIT_wc45_C370_G0_F0,Ryu et al. 2024,ambient,,20.0,0.45,370.0,0.0,0.0,370.0,49.5,95.0,10.955,262.92,7887.6,262.92,219.10000000000002,22.6,,,,False
100,lit119,LIT_wc45_C370_G0_F0,LIT_wc45_C370_G0_F0,Ryu et al. 2024,ambient,,20.0,0.45,370.0,0.0,0.0,370.0,49.5,95.0,43.845,1052.28,31568.399999999998,1052.28,876.9,30.2,,,,False
101,lit119,LIT_wc41_C410_G0_F0,LIT_wc41_C410_G0_F0,Ryu et al. 2024,ambient,,20.0,0.41,410.0,0.0,0.0,410.0,49.0,95.0,1.705,40.92,1227.6000000000001,40.92,34.1,12.4,,,,False
102,lit119,LIT_wc41_C410_G0_F0,LIT_wc41_C410_G0_F0,Ryu et al. 2024,ambient,,20.0,0.41,410.0,0.0,0.0,410.0,49.0,95.0,3.25,78.0,2340.0,78.0,65.0,16.9,,,,False
103,lit119,LIT_wc41_C410_G0_F0,LIT_wc41_C410_G0_F0,Ryu et al. 2024,ambient,,20.0,0.41,410.0,0.0,0.0,410.0,49.0,95.0,4.795,115.08,3452.4,115.08,95.89999999999999,20.5,,,,False
104,lit119,LIT_wc41_C410_G0_F0,LIT_wc41_C410_G0_F0,Ryu et al. 2024,ambient,,20.0,0.41,410.0,0.0,0.0,410.0,49.0,95.0,11.315,271.56,8146.8,271.56,226.29999999999998,26.9,,,,False
105,lit119,LIT_wc41_C410_G0_F0,LIT_wc41_C410_G0_F0,Ryu et al. 2024,ambient,,20.0,0.41,410.0,0.0,0.0,410.0,49.0,95.0,44.13999999999999,1059.36,31780.799999999996,1059.36,882.7999999999998,35.6,,,,False
106,lit119,LIT_wc55_C308_G103_F0,LIT_wc55_C308_G103_F0,Ryu et al. 2024,ambient,,20.0,0.55,308.0,0.0,103.0,411.0,49.0,95.0,1.7149999999999999,41.16,1234.8,41.16,34.3,7.0,,,,False
107,lit119,LIT_wc55_C308_G103_F0,LIT_wc55_C308_G103_F0,Ryu et al. 2024,ambient,,20.0,0.55,308.0,0.0,103.0,411.0,49.0,95.0,3.3049999999999997,79.32,2379.6,79.32,66.1,11.6,,,,False
108,lit119,LIT_wc55_C308_G103_F0,LIT_wc55_C308_G103_F0,Ryu et al. 2024,ambient,,20.0,0.55,308.0,0.0,103.0,411.0,49.0,95.0,4.83,115.92,3477.6,115.92,96.60000000000001,15.4,,,,False
109,lit119,LIT_wc55_C308_G103_F0,LIT_wc55_C308_G103_F0,Ryu et al. 2024,ambient,,20.0,0.55,308.0,0.0,103.0,411.0,49.0,95.0,11.090000000000002,266.16,7984.800000000001,266.16,221.80000000000004,23.6,,,,False
110,lit119,LIT_wc55_C308_G103_F0,LIT_wc55_C308_G103_F0,Ryu et al. 2024,ambient,,20.0,0.55,308.0,0.0,103.0,411.0,49.0,95.0,44.57,1069.68,32090.4,1069.68,891.4000000000001,33.7,,,,False
111,lit119,LIT_wc55_C205_G205_F0,LIT_wc55_C205_G205_F0,Ryu et al. 2024,ambient,,20.0,0.55,205.0,0.0,205.0,410.0,49.0,95.0,1.7300000000000002,41.52,1245.6000000000001,41.52,34.6,7.8,,,,False
112,lit119,LIT_wc55_C205_G205_F0,LIT_wc55_C205_G205_F0,Ryu et al. 2024,ambient,,20.0,0.55,205.0,0.0,205.0,410.0,49.0,95.0,3.3350000000000004,80.04,2401.2000000000003,80.04,66.7,13.0,,,,False
113,lit119,LIT_wc55_C205_G205_F0,LIT_wc55_C205_G205_F0,Ryu et al. 2024,ambient,,20.0,0.55,205.0,0.0,205.0,410.0,49.0,95.0,4.875,117.0,3510.0,117.0,97.5,15.3,,,,False
114,lit119,LIT_wc55_C205_G205_F0,LIT_wc55_C205_G205_F0,Ryu et al. 2024,ambient,,20.0,0.55,205.0,0.0,205.0,410.0,49.0,95.0,11.174999999999999,268.2,8046.0,268.2,223.5,19.8,,,,False
115,lit119,LIT_wc55_C205_G205_F0,LIT_wc55_C205_G205_F0,Ryu et al. 2024,ambient,,20.0,0.55,205.0,0.0,205.0,410.0,49.0,95.0,44.72,1073.28,32198.399999999998,1073.28,894.4,30.3,,,,False
116,lit119,LIT_wc55_C349_G0_F62,LIT_wc55_C349_G0_F62,Ryu et al. 2024,ambient,,20.0,0.55,349.0,62.0,0.0,411.0,49.0,95.0,1.7249999999999999,41.4,1242.0,41.4,34.5,8.3,,,,False
117,lit119,LIT_wc55_C349_G0_F62,LIT_wc55_C349_G0_F62,Ryu et al. 2024,ambient,,20.0,0.55,349.0,62.0,0.0,411.0,49.0,95.0,3.295,79.08,2372.4,79.08,65.89999999999999,12.7,,,,False
118,lit119,LIT_wc55_C349_G0_F62,LIT_wc55_C349_G0_F62,Ryu et al. 2024,ambient,,20.0,0.55,349.0,62.0,0.0,411.0,49.0,95.0,4.86,116.64,3499.2,116.64,97.2,14.4,,,,False
119,lit119,LIT_wc55_C349_G0_F62,LIT_wc55_C349_G0_F62,Ryu et al. 2024,ambient,,20.0,0.55,349.0,62.0,0.0,411.0,49.0,95.0,11.49,275.76,8272.8,275.76,229.79999999999998,19.7,,,,False
120,lit119,LIT_wc55_C349_G0_F62,LIT_wc55_C349_G0_F62,Ryu et al. 2024,ambient,,20.0,0.55,349.0,62.0,0.0,411.0,49.0,95.0,44.94,1078.56,32356.8,1078.56,898.7999999999998,33.6,,,,False
121,lit119,LIT_wc55_C287_G0_F123,LIT_wc55_C287_G0_F123,Ryu et al. 2024,ambient,,20.0,0.55,287.0,123.0,0.0,410.0,49.0,95.0,1.74,41.76,1252.8,41.76,34.8,5.4,,,,False
122,lit119,LIT_wc55_C287_G0_F123,LIT_wc55_C287_G0_F123,Ryu et al. 2024,ambient,,20.0,0.55,287.0,123.0,0.0,410.0,49.0,95.0,3.315,79.56,2386.8,79.56,66.3,9.3,,,,False
123,lit119,LIT_wc55_C287_G0_F123,LIT_wc55_C287_G0_F123,Ryu et al. 2024,ambient,,20.0,0.55,287.0,123.0,0.0,410.0,49.0,95.0,4.89,117.36,3520.8,117.36,97.8,11.6,,,,False
124,lit119,LIT_wc55_C287_G0_F123,LIT_wc55_C287_G0_F123,Ryu et al. 2024,ambient,,20.0,0.55,287.0,123.0,0.0,410.0,49.0,95.0,11.545,277.08,8312.4,277.08,230.89999999999998,17.2,,,,False
125,lit119,LIT_wc55_C287_G0_F123,LIT_wc55_C287_G0_F123,Ryu et al. 2024,ambient,,20.0,0.55,287.0,123.0,0.0,410.0,49.0,95.0,45.025,1080.6,32417.999999999996,1080.6,900.5,29.7,,,,False
126,lit119,LIT_wc50_C330_G0_F0,LIT_wc50_C330_G0_F0,Ryu et al. 2024,ambient,,40.0,0.5,330.0,0.0,0.0,330.0,50.0,95.0,1.2725,30.54,1527.0,83.3187631141914,50.9,10.4,,,,False
127,lit119,LIT_wc50_C330_G0_F0,LIT_wc50_C330_G0_F0,Ryu et al. 2024,ambient,,40.0,0.5,330.0,0.0,0.0,330.0,50.0,95.0,2.5325,60.78,3039.0,165.81907079504103,101.3,12.8,,,,False
128,lit119,LIT_wc50_C330_G0_F0,LIT_wc50_C330_G0_F0,Ryu et al. 2024,ambient,,40.0,0.5,330.0,0.0,0.0,330.0,50.0,95.0,3.795,91.08,4554.0,248.483069562559,151.79999999999998,15.4,,,,False
129,lit119,LIT_wc50_C330_G0_F0,LIT_wc50_C330_G0_F0,Ryu et al. 2024,ambient,,40.0,0.5,330.0,0.0,0.0,330.0,50.0,95.0,5.055,121.32,6066.0,330.98337724340865,202.19999999999996,17.0,,,,False
130,lit119,LIT_wc50_C330_G0_F0,LIT_wc50_C330_G0_F0,Ryu et al. 2024,ambient,,40.0,0.5,330.0,0.0,0.0,330.0,50.0,95.0,17.695,424.68,21234.0,1158.6055114385986,707.8000000000001,20.7,,,,False
131,lit119,LIT_wc45_C370_G0_F0,LIT_wc45_C370_G0_F0,Ryu et al. 2024,ambient,,40.0,0.45,370.0,0.0,0.0,370.0,49.5,95.0,1.27,30.48,1524.0,83.15507202752305,50.800000000000004,12.5,,,,False
132,lit119,LIT_wc45_C370_G0_F0,LIT_wc45_C370_G0_F0,Ryu et al. 2024,ambient,,40.0,0.45,370.0,0.0,0.0,370.0,49.5,95.0,2.3575,56.58,2829.0,154.36069472825636,94.3,16.0,,,,False
133,lit119,LIT_wc45_C370_G0_F0,LIT_wc45_C370_G0_F0,Ryu et al. 2024,ambient,,40.0,0.45,370.0,0.0,0.0,370.0,49.5,95.0,3.485,83.64,4182.0,228.1853748156833,139.4,18.4,,,,False
134,lit119,LIT_wc45_C370_G0_F0,LIT_wc45_C370_G0_F0,Ryu et al. 2024,ambient,,40.0,0.45,370.0,0.0,0.0,370.0,49.5,95.0,4.63,111.12,5556.0,303.1558925097887,185.20000000000002,20.6,,,,False
135,lit119,LIT_wc45_C370_G0_F0,LIT_wc45_C370_G0_F0,Ryu et al. 2024,ambient,,40.0,0.45,370.0,0.0,0.0,370.0,49.5,95.0,17.21,413.04,20652.0,1126.8494406249383,688.4000000000001,25.5,,,,False
136,lit119,LIT_wc41_C410_G0_F0,LIT_wc41_C410_G0_F0,Ryu et al. 2024,ambient,,40.0,0.41,410.0,0.0,0.0,410.0,49.0,95.0,1.3399999999999999,32.16,1607.9999999999998,87.7384224542369,53.599999999999994,15.7,,,,False
137,lit119,LIT_wc41_C410_G0_F0,LIT_wc41_C410_G0_F0,Ryu et al. 2024,ambient,,40.0,0.41,410.0,0.0,0.0,410.0,49.0,95.0,2.6125000000000003,62.7,3135.0,171.0571855684283,104.5,20.2,,,,False
138,lit119,LIT_wc41_C410_G0_F0,LIT_wc41_C410_G0_F0,Ryu et al. 2024,ambient,,40.0,0.41,410.0,0.0,0.0,410.0,49.0,95.0,3.8800000000000003,93.12,4656.0,254.048566509283,155.20000000000002,22.3,,,,False
139,lit119,LIT_wc41_C410_G0_F0,LIT_wc41_C410_G0_F0,Ryu et al. 2024,ambient,,40.0,0.41,410.0,0.0,0.0,410.0,49.0,95.0,5.1425,123.42,6171.0,336.712565276801,205.70000000000002,24.0,,,,False
140,lit119,LIT_wc41_C410_G0_F0,LIT_wc41_C410_G0_F0,Ryu et al. 2024,ambient,,40.0,0.41,410.0,0.0,0.0,410.0,49.0,95.0,17.8325,427.98,21399.0,1167.608521205358,713.3000000000001,34.8,,,,False
141,lit119,LIT_wc55_C308_G103_F0,LIT_wc55_C308_G103_F0,Ryu et al. 2024,ambient,,40.0,0.55,308.0,0.0,103.0,411.0,49.0,95.0,1.425,34.2,1710.0000000000002,93.30391940096091,57.0,16.6,,,,False
142,lit119,LIT_wc55_C308_G103_F0,LIT_wc55_C308_G103_F0,Ryu et al. 2024,ambient,,40.0,0.55,308.0,0.0,103.0,411.0,49.0,95.0,2.8375,68.1,3404.9999999999995,185.78938336858002,113.5,20.1,,,,False
143,lit119,LIT_wc55_C308_G103_F0,LIT_wc55_C308_G103_F0,Ryu et al. 2024,ambient,,40.0,0.55,308.0,0.0,103.0,411.0,49.0,95.0,4.25,102.0,5100.0,278.2748473361992,170.0,23.9,,,,False
144,lit119,LIT_wc55_C308_G103_F0,LIT_wc55_C308_G103_F0,Ryu et al. 2024,ambient,,40.0,0.55,308.0,0.0,103.0,411.0,49.0,95.0,5.66,135.84,6792.0,370.59662021714996,226.4,23.3,,,,False
145,lit119,LIT_wc55_C308_G103_F0,LIT_wc55_C308_G103_F0,Ryu et al. 2024,ambient,,40.0,0.55,308.0,0.0,103.0,411.0,49.0,95.0,19.8175,475.62,23781.0,1297.5792440200298,792.6999999999999,29.6,,,,False
146,lit119,LIT_wc55_C205_G205_F0,LIT_wc55_C205_G205_F0,Ryu et al. 2024,ambient,,40.0,0.55,205.0,0.0,205.0,410.0,49.0,95.0,1.335,32.04,1602.0,87.41104028090021,53.4,14.0,,,,False
147,lit119,LIT_wc55_C205_G205_F0,LIT_wc55_C205_G205_F0,Ryu et al. 2024,ambient,,40.0,0.55,205.0,0.0,205.0,410.0,49.0,95.0,2.6075,62.58,3129.0,170.7298033950916,104.3,16.3,,,,False
148,lit119,LIT_wc55_C205_G205_F0,LIT_wc55_C205_G205_F0,Ryu et al. 2024,ambient,,40.0,0.55,205.0,0.0,205.0,410.0,49.0,95.0,3.8775,93.06,4653.0,253.88487542261464,155.1,21.3,,,,False
149,lit119,LIT_wc55_C205_G205_F0,LIT_wc55_C205_G205_F0,Ryu et al. 2024,ambient,,40.0,0.55,205.0,0.0,205.0,410.0,49.0,95.0,5.14,123.36,6168.0,336.5488741901326,205.6,21.6,,,,False
150,lit119,LIT_wc55_C205_G205_F0,LIT_wc55_C205_G205_F0,Ryu et al. 2024,ambient,,40.0,0.55,205.0,0.0,205.0,410.0,49.0,95.0,17.8425,428.22,21411.0,1168.2632855520314,713.7000000000002,32.5,,,,False
151,lit119,LIT_wc55_C349_G0_F62,LIT_wc55_C349_G0_F62,Ryu et al. 2024,ambient,,40.0,0.55,349.0,62.0,0.0,411.0,49.0,95.0,1.4349999999999998,34.44,1722.0,93.9586837476343,57.4,13.5,,,,False
152,lit119,LIT_wc55_C349_G0_F62,LIT_wc55_C349_G0_F62,Ryu et al. 2024,ambient,,40.0,0.55,349.0,62.0,0.0,411.0,49.0,95.0,2.7975,67.14,3357.0,183.17032598188638,111.89999999999999,17.5,,,,False
153,lit119,LIT_wc55_C349_G0_F62,LIT_wc55_C349_G0_F62,Ryu et al. 2024,ambient,,40.0,0.55,349.0,62.0,0.0,411.0,49.0,95.0,4.1525,99.66,4983.0,271.8908949561334,166.1,19.0,,,,False
154,lit119,LIT_wc55_C349_G0_F62,LIT_wc55_C349_G0_F62,Ryu et al. 2024,ambient,,40.0,0.55,349.0,62.0,0.0,411.0,49.0,95.0,5.5,132.0,6600.0,360.1203906703754,220.0,20.6,,,,False
155,lit119,LIT_wc55_C349_G0_F62,LIT_wc55_C349_G0_F62,Ryu et al. 2024,ambient,,40.0,0.55,349.0,62.0,0.0,411.0,49.0,95.0,19.080000000000002,457.92,22896.0,1249.2903734528659,763.1999999999999,30.2,,,,False
156,lit119,LIT_wc55_C287_G0_F123,LIT_wc55_C287_G0_F123,Ryu et al. 2024,ambient,,40.0,0.55,287.0,123.0,0.0,410.0,49.0,95.0,1.295,31.08,1554.0,84.79198289420657,51.79999999999999,9.5,,,,False
157,lit119,LIT_wc55_C287_G0_F123,LIT_wc55_C287_G0_F123,Ryu et al. 2024,ambient,,40.0,0.55,287.0,123.0,0.0,410.0,49.0,95.0,2.405,57.72,2886.0,157.47082537495504,96.2,13.6,,,,False
158,lit119,LIT_wc55_C287_G0_F123,LIT_wc55_C287_G0_F123,Ryu et al. 2024,ambient,,40.0,0.55,287.0,123.0,0.0,410.0,49.0,95.0,3.5549999999999997,85.32,4266.0,232.76872524239715,142.2,15.4,,,,False
159,lit119,LIT_wc55_C287_G0_F123,LIT_wc55_C287_G0_F123,Ryu et al. 2024,ambient,,40.0,0.55,287.0,123.0,0.0,410.0,49.0,95.0,4.7225,113.34,5667.0,309.2124627165178,188.9,20.5,,,,False
160,lit119,LIT_wc55_C287_G0_F123,LIT_wc55_C287_G0_F123,Ryu et al. 2024,ambient,,40.0,0.55,287.0,123.0,0.0,410.0,49.0,95.0,17.555,421.32,21066.0,1149.4388105851708,702.1999999999999,26.6,,,,False
161,lit119,LIT_wc34_C394_G0_F0,LIT_wc34_C394_G0_F0,Ryu et al. 2024,ambient,,25.0,0.335,394.0,0.0,0.0,394.0,48.0,60.0,1.0176,24.422400000000003,854.7840000000001,31.78622949966247,25.44,50.0,,,,False
162,lit119,LIT_wc34_C394_G0_F0,LIT_wc34_C394_G0_F0,Ryu et al. 2024,ambient,,60.0,0.335,394.0,0.0,0.0,394.0,48.0,60.0,0.5048333333333334,12.116000000000001,848.1200000000001,79.94166515303831,30.290000000000003,50.0,,,,False
163,lit119,LIT_wc34_C394_G0_F0,LIT_wc34_C394_G0_F0,Ryu et al. 2024,ambient,,70.0,0.335,394.0,0.0,0.0,394.0,48.0,60.0,0.456,10.944,875.5200000000001,108.04247424387368,31.92,50.0,,,,False
164,lit119,LIT_wc34_C394_G0_F0,LIT_wc34_C394_G0_F0,Ryu et al. 2024,ambient,,80.0,0.335,394.0,0.0,0.0,394.0,48.0,60.0,0.43650000000000005,10.476,942.84,151.2541779923124,34.92,50.0,,,,False
165,lit119,LIT_wc32_C418_G0_F0,LIT_wc32_C418_G0_F0,Ryu et al. 2024,ambient,,25.0,0.321,418.0,0.0,0.0,418.0,45.0,60.0,1.0576,25.382400000000004,888.3840000000001,33.03568820641021,26.44,60.0,,,,False
166,lit119,LIT_wc32_C418_G0_F0,LIT_wc32_C418_G0_F0,Ryu et al. 2024,ambient,,60.0,0.321,418.0,0.0,0.0,418.0,45.0,60.0,0.5665,13.596,951.72,89.70674145103241,33.99,60.0,,,,False
167,lit119,LIT_wc32_C418_G0_F0,LIT_wc32_C418_G0_F0,Ryu et al. 2024,ambient,,70.0,0.321,418.0,0.0,0.0,418.0,45.0,60.0,0.4968571428571429,11.92457142857143,953.9657142857143,117.72297162286738,34.78,60.0,,,,False
168,lit119,LIT_wc32_C418_G0_F0,LIT_wc32_C418_G0_F0,Ryu et al. 2024,ambient,,80.0,0.321,418.0,0.0,0.0,418.0,45.0,60.0,0.4672500000000001,11.214000000000002,1009.2600000000002,161.9095410467537,37.38,60.0,,,,False
169,lit119,LIT_wc83_C289_G0_F0,LIT_wc83_C289_G0_F0,Ryu et al. 2024,ambient,,12.0,0.83,289.0,0.0,0.0,289.0,0.5,100.0,0.5416666666666666,13.0,286.0,8.36515081767315,6.5,12.19,,,,False
170,lit119,LIT_wc83_C289_G0_F0,LIT_wc83_C289_G0_F0,Ryu et al. 2024,ambient,,12.0,0.83,289.0,0.0,0.0,289.0,0.5,80.0,1.2083333333333333,29.0,638.0,18.660721054809333,14.5,10.45,,,,False
171,lit119,LIT_wc83_C289_G0_F0,LIT_wc83_C289_G0_F0,Ryu et al. 2024,ambient,,27.0,0.83,289.0,0.0,0.0,289.0,0.5,100.0,0.3020833333333333,7.25,268.25,10.459267699712752,8.15625,12.86,,,,False
172,lit119,LIT_wc83_C289_G0_F0,LIT_wc83_C289_G0_F0,Ryu et al. 2024,ambient,,27.0,0.83,289.0,0.0,0.0,289.0,0.5,70.0,0.4166666666666667,10.0,370.0,14.42657613753483,11.25,13.91,,,,False
173,lit119,LIT_wc83_C289_G0_F0,LIT_wc83_C289_G0_F0,Ryu et al. 2024,ambient,,40.0,0.83,289.0,0.0,0.0,289.0,0.5,100.0,0.20833333333333334,5.0,250.0,13.64092388902937,8.333333333333334,14.97,,,,False
174,lit119,LIT_wc83_C289_G0_F0,LIT_wc83_C289_G0_F0,Ryu et al. 2024,ambient,,40.0,0.83,289.0,0.0,0.0,289.0,0.5,70.0,0.375,9.0,450.0,24.553663000252868,15.0,17.41,,,,False
175,lit503,HSC-30-5,HSC,KCI (2004),ambient,,5.0,0.3,550.0,0.0,0.0,550.0,45.0,95.0,3.0,72.0,1080.0,30.852631274981118,15.0,42.0,,,,False
176,lit503,HSC-30-10,HSC,KCI (2004),ambient,,10.0,0.3,550.0,0.0,0.0,550.0,45.0,95.0,3.0,72.0,1440.0,41.33376766210673,30.0,53.0,,,,False
177,lit503,HSC-30-20,HSC,KCI (2004),ambient,,20.0,0.3,550.0,0.0,0.0,550.0,45.0,95.0,3.0,72.0,2160.0,72.0,60.0,68.0,,,,False
178,lit503,HSC-30-30,HSC,KCI (2004),ambient,,30.0,0.3,550.0,0.0,0.0,550.0,45.0,95.0,3.0,72.0,2880.0,120.90895422190184,90.0,82.0,,,,False
179,lit503,HSC-35-5,HSC,KCI (2004),ambient,,5.0,0.35,490.0,0.0,0.0,490.0,45.0,95.0,3.0,72.0,1080.0,30.852631274981118,15.0,38.0,,,,False
180,lit503,HSC-35-10,HSC,KCI (2004),ambient,,10.0,0.35,490.0,0.0,0.0,490.0,45.0,95.0,3.0,72.0,1440.0,41.33376766210673,30.0,49.0,,,,False
181,lit503,HSC-35-20,HSC,KCI (2004),ambient,,20.0,0.35,490.0,0.0,0.0,490.0,45.0,95.0,3.0,72.0,2160.0,72.0,60.0,63.0,,,,False
182,lit503,HSC-35-30,HSC,KCI (2004),ambient,,30.0,0.35,490.0,0.0,0.0,490.0,45.0,95.0,3.0,72.0,2880.0,120.90895422190184,90.0,78.0,,,,False
183,lit503,GG – General Gang Form,GG – General Gang Form,Nam et al. (2016),ambient,,5.0,0.489,275.0,34.0,34.0,343.0,48.0,90.0,3.0,72.0,1080.0,30.852631274981118,15.0,3.0,,,,False
184,lit503,GG – General Gang Form,GG – General Gang Form,Nam et al. (2016),ambient,,5.0,0.489,275.0,34.0,34.0,343.0,48.0,90.0,7.0,168.0,2520.0,71.98947297495594,35.0,12.0,,,,False
185,lit503,GG – General Gang Form,GG – General Gang Form,Nam et al. (2016),ambient,,5.0,0.489,275.0,34.0,34.0,343.0,48.0,90.0,28.0,672.0,10080.0,287.9578918998238,140.0,24.0,,,,False
186,lit503,IG-I – Insulated Form I,IG-I – Insulated Form I,Nam et al. (2016),ambient,,5.0,0.489,275.0,34.0,34.0,343.0,48.0,98.0,3.0,72.0,1080.0,30.852631274981118,15.0,6.0,,,,False
187,lit503,IG-I – Insulated Form I,IG-I – Insulated Form I,Nam et al. (2016),ambient,,5.0,0.489,275.0,34.0,34.0,343.0,48.0,98.0,7.0,168.0,2520.0,71.98947297495594,35.0,18.0,,,,False
188,lit503,IG-I – Insulated Form I,IG-I – Insulated Form I,Nam et al. (2016),ambient,,5.0,0.489,275.0,34.0,34.0,343.0,48.0,98.0,28.0,672.0,10080.0,287.9578918998238,140.0,27.0,,,,False
189,lit503,IG-II – Insulated Form II,IG-II – Insulated Form II,Nam et al. (2016),ambient,,5.0,0.489,275.0,34.0,34.0,343.0,48.0,98.0,3.0,72.0,1080.0,30.852631274981118,15.0,6.0,,,,False
190,lit503,IG-II – Insulated Form II,IG-II – Insulated Form II,Nam et al. (2016),ambient,,5.0,0.489,275.0,34.0,34.0,343.0,48.0,98.0,7.0,168.0,2520.0,71.98947297495594,35.0,17.0,,,,False
191,lit503,IG-II – Insulated Form II,IG-II – Insulated Form II,Nam et al. (2016),ambient,,5.0,0.489,275.0,34.0,34.0,343.0,48.0,98.0,28.0,672.0,10080.0,287.9578918998238,140.0,26.0,,,,False
192,lit503,CIMS Field Concrete,CIMS Field Concrete,Kim et al. (2019),ambient,,5.0,0.476,320.0,30.0,25.0,375.0,45.0,95.0,1.0,24.0,360.0,10.284210424993706,5.0,3.5,,,,False
193,lit503,CIMS Field Concrete,CIMS Field Concrete,Kim et al. (2019),ambient,,5.0,0.476,320.0,30.0,25.0,375.0,45.0,95.0,2.0,48.0,720.0,20.56842084998741,10.0,6.5,,,,False
194,lit503,CIMS Field Concrete,CIMS Field Concrete,Kim et al. (2019),ambient,,5.0,0.476,320.0,30.0,25.0,375.0,45.0,95.0,3.0,72.0,1080.0,30.852631274981118,15.0,9.0,,,,False
195,lit503,CIMS Field Concrete,CIMS Field Concrete,Kim et al. (2019),core,,5.0,0.476,320.0,30.0,25.0,375.0,45.0,95.0,7.0,168.0,2520.0,71.98947297495594,35.0,20.0,,,,False
196,lit503,CIMS Wall Concrete,CIMS Wall Concrete,Seo et al. (2020),ambient,,5.0,0.476,320.0,30.0,25.0,375.0,45.0,95.0,1.0,24.0,360.0,10.284210424993706,5.0,3.5,,,,False
197,lit503,CIMS Wall Concrete,CIMS Wall Concrete,Seo et al. (2020),ambient,,5.0,0.476,320.0,30.0,25.0,375.0,45.0,95.0,2.0,48.0,720.0,20.56842084998741,10.0,6.5,,,,False
198,lit503,CIMS Wall Concrete,CIMS Wall Concrete,Seo et al. (2020),ambient,,5.0,0.476,320.0,30.0,25.0,375.0,45.0,95.0,3.0,72.0,1080.0,30.852631274981118,15.0,9.0,,,,False
199,lit503,CIMS Wall Concrete,CIMS Wall Concrete,Seo et al. (2020),core,,5.0,0.476,320.0,30.0,25.0,375.0,45.0,95.0,7.0,168.0,2520.0,71.98947297495594,35.0,20.0,,,,False
200,lit503,OPC-5,OPC,"Park et al., 2011",ambient,,5.0,0.5,360.0,0.0,0.0,360.0,45.0,95.0,3.0,72.0,1080.0,30.852631274981118,15.0,32.0,,,,False
201,lit503,FA10-5,FA10,"Park et al., 2011",ambient,,5.0,0.5,324.0,36.0,0.0,360.0,45.0,95.0,3.0,72.0,1080.0,30.852631274981118,15.0,28.0,,,,False
202,lit503,FA20-5,FA20,"Park et al., 2011",ambient,,5.0,0.5,288.0,72.0,0.0,360.0,45.0,95.0,3.0,72.0,1080.0,30.852631274981118,15.0,25.0,,,,False
203,lit503,FA30-5,FA30,"Park et al., 2011",ambient,,5.0,0.5,252.0,108.0,0.0,360.0,45.0,95.0,3.0,72.0,1080.0,30.852631274981118,15.0,22.0,,,,False
204,lit503,FA40-5,FA40,"Park et al., 2011",ambient,,5.0,0.5,216.0,144.0,0.0,360.0,45.0,95.0,3.0,72.0,1080.0,30.852631274981118,15.0,20.0,,,,False
205,lit503,OPC-20,OPC,"Park et al., 2011",ambient,,20.0,0.5,360.0,0.0,0.0,360.0,45.0,95.0,3.0,72.0,2160.0,72.0,60.0,45.0,,,,False
206,lit503,FA10-20,FA10,"Park et al., 2011",ambient,,20.0,0.5,324.0,36.0,0.0,360.0,45.0,95.0,3.0,72.0,2160.0,72.0,60.0,41.0,,,,False
207,lit503,FA20-20,FA20,"Park et al., 2011",ambient,,20.0,0.5,288.0,72.0,0.0,360.0,45.0,95.0,3.0,72.0,2160.0,72.0,60.0,38.0,,,,False
208,lit503,FA30-20,FA30,"Park et al., 2011",ambient,,20.0,0.5,252.0,108.0,0.0,360.0,45.0,95.0,3.0,72.0,2160.0,72.0,60.0,34.0,,,,False
209,lit503,FA40-20,FA40,"Park et al., 2011",ambient,,20.0,0.5,216.0,144.0,0.0,360.0,45.0,95.0,3.0,72.0,2160.0,72.0,60.0,31.0,,,,False
210,lit503,OPC-35,OPC,"Park et al., 2011",ambient,,35.0,0.5,360.0,0.0,0.0,360.0,45.0,95.0,3.0,72.0,3240.0,154.71846713711412,105.0,55.0,,,,False
211,lit503,FA10-35,FA10,"Park et al., 2011",ambient,,35.0,0.5,324.0,36.0,0.0,360.0,45.0,95.0,3.0,72.0,3240.0,154.71846713711412,105.0,52.0,,,,False
212,lit503,FA20-35,FA20,"Park et al., 2011",ambient,,35.0,0.5,288.0,72.0,0.0,360.0,45.0,95.0,3.0,72.0,3240.0,154.71846713711412,105.0,49.0,,,,False
213,lit503,FA30-35,FA30,"Park et al., 2011",ambient,,35.0,0.5,252.0,108.0,0.0,360.0,45.0,95.0,3.0,72.0,3240.0,154.71846713711412,105.0,46.0,,,,False
214,lit503,FA40-35,FA40,"Park et al., 2011",ambient,,35.0,0.5,216.0,144.0,0.0,360.0,45.0,95.0,3.0,72.0,3240.0,154.71846713711412,105.0,43.0,,,,False
215,lit503,36MPa–5°C (Lot A),36MPa,"Lee et al, 2011",ambient,,5.0,0.5,360.0,0.0,0.0,360.0,45.0,95.0,1.0,24.0,360.0,10.284210424993706,5.0,10.0,,,,False
216,lit503,36MPa–15°C (Lot A),36MPa,"Lee et al, 2011",ambient,,15.0,0.5,360.0,0.0,0.0,360.0,45.0,95.0,1.0,24.0,600.0,18.272108017724406,15.0,15.0,,,,False
217,lit503,36MPa–20°C (Lot A),36MPa,"Lee et al, 2011",ambient,,20.0,0.5,360.0,0.0,0.0,360.0,45.0,95.0,1.0,24.0,720.0,24.0,20.0,22.0,,,,False
218,lit503,36MPa–30°C (Lot A),36MPa,"Lee et al, 2011",ambient,,30.0,0.5,360.0,0.0,0.0,360.0,45.0,95.0,1.0,24.0,960.0,40.302984740633946,30.0,28.0,,,,False
219,lit503,36MPa–20°C (Lot B),36MPa,"Lee et al, 2011",ambient,,20.0,0.5,360.0,0.0,0.0,360.0,45.0,95.0,1.0,24.0,720.0,24.0,20.0,21.0,,,,False
220,lit503,36MPa–30°C (Lot B),36MPa,"Lee et al, 2011",ambient,,30.0,0.5,360.0,0.0,0.0,360.0,45.0,95.0,1.0,24.0,960.0,40.302984740633946,30.0,27.0,,,,False
221,lit503,50MPa–5°C (Lot A),50MPa,"Lee et al, 2011",ambient,,5.0,0.38,460.0,0.0,0.0,460.0,45.0,95.0,1.0,24.0,360.0,10.284210424993706,5.0,14.0,,,,False
222,lit503,50MPa–15°C (Lot A),50MPa,"Lee et al, 2011",ambient,,15.0,0.38,460.0,0.0,0.0,460.0,45.0,95.0,1.0,24.0,600.0,18.272108017724406,15.0,22.0,,,,False
223,lit503,50MPa–20°C (Lot A),50MPa,"Lee et al, 2011",ambient,,20.0,0.38,460.0,0.0,0.0,460.0,45.0,95.0,1.0,24.0,720.0,24.0,20.0,28.0,,,,False
224,lit503,50MPa–30°C (Lot A),50MPa,"Lee et al, 2011",ambient,,30.0,0.38,460.0,0.0,0.0,460.0,45.0,95.0,1.0,24.0,960.0,40.302984740633946,30.0,34.0,,,,False
225,lit503,50MPa–20°C (Lot B),50MPa,"Lee et al, 2011",ambient,,20.0,0.38,460.0,0.0,0.0,460.0,45.0,95.0,1.0,24.0,720.0,24.0,20.0,26.0,,,,False
226,lit503,50MPa–30°C (Lot B),50MPa,"Lee et al, 2011",ambient,,30.0,0.38,460.0,0.0,0.0,460.0,45.0,95.0,1.0,24.0,960.0,40.302984740633946,30.0,32.0,,,,False
