Repository: RIK-GH/Concrete_Maturity_Cube

# Concrete_Maturity_Cube — Supplementary dataset and code package

Supporting materials for the manuscript **"Member-size dependence of in-place concrete
strength: sensor-monitored maturity for formwork removal"** (Park, Choe, Kim & Rhee;
under review, *Case Studies in Construction Materials*), which advances the framework
of Park, Choe, Kim & Rhee, *Frontiers in Materials* **13**:1762995 (2026).

**Package version: r11.0 (2026-07-26).** Changes from r10.2:

- **Cube FBG autogenous-strain record processed** (30 700 samples). The autogenous-shrinkage
  *valley* depths of manuscript Table 3 are now computed from it by `Src/t13_strain_valley.py`

File: Supplementary_Dataset/SI_Table_S2_hyperbolic_fits.csv
dataset,mix_id,ref,Su_MPa,k_perMPaMaturity,R2,RMSE_MPa,n_points
cube,cube_wc500,This study (cube),27.83,0.0204701404535431,0.7996,2.539,11
cube,cube_wc555,This study (cube),29.58,0.03779758101944,0.7416,2.514,11
cube,cube_wc600,This study (cube),22.23,0.0134912383787803,0.6751,2.991,11
lit119,LIT_wc32_C418_G0_F0,Ryu et al. 2024,60.17,4.999999999982639,,0.114,4
lit119,LIT_wc34_C394_G0_F0,Ryu et al. 2024,50.15,4.999999999999999,,0.097,4
lit119,LIT_wc41_C410_G0_F0,Ryu et al. 2024,37.8,0.0059789216096568,0.755,3.98,15
lit119,LIT_wc45_C370_G0_F0,Ryu et al. 2024,29.99,0.0071282871620706,0.7878,2.936,15
lit119,LIT_wc50_C330_G0_F0,Ryu et al. 2024,23.96,0.0064974161849103,0.7213,2.762,15
lit119,LIT_wc55_C205_G205_F0,Ryu et al. 2024,34.88,0.0039757354373794,0.6949,4.423,15
lit119,LIT_wc55_C287_G0_F123,Ryu et al. 2024,31.33,0.0034141827010237,0.7539,3.657,15
lit119,LIT_wc55_C308_G103_F0,Ryu et al. 2024,35.42,0.0046769256034846,0.7224,4.395,15
lit119,LIT_wc55_C349_G0_F62,Ryu et al. 2024,33.02,0.0041423772586264,0.6717,4.451,15
lit119,LIT_wc83_C289_G0_F0,Ryu et al. 2024,17.25,0.2769089259447895,0.1896,1.977,6
lit503,25-49-600 (Field Trace-Curing),"Yoo et. al., 2017",56.73,0.0207642977419652,0.9986,0.303,4
lit503,25-49-600 (Plant Test),"Yoo et. al., 2017",60.03,0.0180600653399538,0.9998,0.111,4
lit503,BFS 30% – 20 °C,"Park et al., 2003",39.53,0.0289118720066035,0.988,0.74,3
lit503,BFS30-20,"Kim et al., 1999",42.05,0.0249558197877298,0.9945,0.548,6
lit503,BFS30-20 °C,"Kim et al., 1998",35.29,0.0168496288608842,1.0,0.036,3
lit503,BFS30-20°C,"Kim et al., 1998",33.64,0.0202971393221609,1.0,0.02,3
lit503,CIMS Field Concrete,Kim et al. (2019),60.0,0.0064635067876581,0.9858,0.741,4
lit503,CIMS Wall Concrete,Seo et al. (2020),60.0,0.0064635067876581,0.9858,0.741,4
lit503,CT-05 (5 °C),"Kim et al., 1998",39.03,0.0402126538234801,0.9946,0.653,4
lit503,CT-20 (20 °C),"Kim et al., 1998",45.54,0.0249181586895071,0.9838,1.198,4
lit503,CT-40 (40 °C),"Kim et al., 1998",49.08,0.0151036301491484,0.9737,1.374,4
lit503,ESPC (Early-Strength),"Kim, 2020",76.41,0.019979012542612,0.9758,1.667,10
lit503,F-12h-Air,"Kim et al., 2018",15.91,0.0262517947001595,0.928,0.774,4
lit503,F-24h-Moist,"Kim et al., 2018",27.54,0.0101495673801981,0.9962,0.449,5
lit503,F-3d-Air,"Kim et al., 2018",20.62,0.0457224948274709,0.975,0.466,4
lit503,FA 20% + BFS 30% – 20 °C,"Park et al., 2003",37.06,0.0241765609863997,0.9928,0.553,3
lit503,FA 20% – 20 °C,"Park et al., 2003",39.11,0.0245254925145493,0.9864,0.801,3
lit503,FA20 + BFS30-20,"Kim et al., 1999",38.79,0.0220752305069019,0.9858,0.822,6
lit503,FA20 + BFS30-20 °C,"Kim et al., 1998",31.52,0.0168504351552924,0.9991,0.172,3
lit503,FA20 + BFS30-20°C,"Kim et al., 1998",33.14,0.0177002334157823,0.9992,0.179,3
lit503,FA20-20,"Park et al., 2011",42.63,0.0256459395889706,0.7433,4.33,7
lit503,FA20-20 °C,"Kim et al., 1998",33.12,0.0171574855286057,0.9994,0.155,3
lit503,FA20-20°C,"Kim et al., 1998",33.05,0.0200336112939314,0.9995,0.137,3
lit503,FRC-20 °C,"Choi et al., 2016",9.89,0.0160145660683224,0.9775,0.201,5
lit503,FRC-35 °C,"Choi et al., 2016",13.56,0.0049377379919223,0.9587,0.428,5
lit503,FRC-5 °C,"Choi et al., 2016",6.41,0.0536820432167923,0.9885,0.077,5
lit503,Freiesleben–Hansen Model (τ = 2 days),"Lee et al.,2017",41.39,0.0193496613905006,0.9999,0.075,3
lit503,GG – General Gang Form,Nam et al. (2016),42.91,0.0044856835885979,0.9672,1.557,3
lit503,HSC-25-20,"Kim et l., 1996",85.69,0.0181803553723191,0.9835,2.392,5
lit503,HSC-25-40,"Kim et l., 1996",89.18,0.0113068360284959,0.9895,1.716,5
lit503,HSC-25-5,"Kim et l., 1996",66.83,0.0320236496634759,0.9801,2.132,5
lit503,HSC-30-20,KCI (2004),83.67,0.0255255329302912,0.8417,6.995,6
lit503,HSC-30-40,"Nam et al., 1997",91.91,0.0107331104428036,0.9878,1.94,5
lit503,HSC-30-5,KCI (2004),73.55,0.0369327173037021,0.9689,2.724,6
lit503,ICC-No 1 (insulated),"Lee et al., 2004",29.47,0.0122991665956024,0.8496,1.448,5
lit503,ICC-No 4 (0.5 °C),"Lee et al., 2004",44.96,0.0031055506527939,0.8283,2.035,5
lit503,IG-I – Insulated Form I,Nam et al. (2016),36.97,0.0100812376204161,0.9372,2.156,3
lit503,IG-II – Insulated Form II,Nam et al. (2016),35.62,0.0099845132515196,0.9486,1.854,3
lit503,LHPC (Low-Heat),"Kim, 2020",66.37,0.0033873309495409,0.8553,5.628,10
lit503,OCC-No 1 (non-covered),"Lee et al., 2004",22.65,0.0131130109478567,0.9471,0.567,5
lit503,OCC-No 4 (0.5 °C),"Lee et al., 2004",41.2,0.0015971055213943,0.9289,0.77,5
lit503,OPC (Ord. Portland),"Kim, 2020",72.71,0.0151319605325312,0.9928,0.981,10
lit503,OPC – 20 °C,"Park et al., 2003",41.17,0.0326482831855259,0.9865,0.792,3
lit503,OPC – 40 °C,"Park et al., 2003",48.18,0.0149395948304471,0.9832,0.969,3
lit503,OPC – 5 °C,"Park et al., 2003",36.24,0.0472647371266961,0.9766,0.988,3
lit503,OPC-10 °C,"Kim et al., 1998",32.05,0.0211749627733805,1.0,0.034,3
lit503,OPC-20,"Park et al., 2011",43.53,0.0297511859248664,0.7401,4.853,12
lit503,OPC-20 °C,"Kim et al., 1998",37.99,0.0161449046533637,0.9983,0.296,3
lit503,OPC-20/40 (Ref–High),"kim et al., 1998",41.92,0.0152939270338154,0.9726,1.123,3
lit503,OPC-20°C,"Kim et al., 1998",35.47,0.0249993249544188,0.9987,0.226,3
lit503,OPC-35°C,"Kim et al., 1998",38.22,0.0163421612194989,0.9966,0.374,3
lit503,OPC-40,"Kim et al., 1999",50.16,0.0127306541146017,0.9565,1.896,11
lit503,OPC-40 °C,"Kim et al., 1998",37.05,0.0132297876485848,0.9923,0.541,3
lit503,OPC-40/20 (High–Ref),"kim et al., 1998",32.49,0.1510022266316099,0.7787,1.279,3
lit503,OPC-5,"Park et al., 2011",36.57,0.0467106353976331,0.82,3.47,12
lit503,OPC-5/20 (Low–Ref),"kim et al., 1998",34.21,0.0299705786064508,0.9473,1.898,3
lit503,OPC-5/40 (Low–High),"kim et al., 1998",50.84,0.0039227885599188,0.9736,1.585,3
lit503,OPC-5°C,"Kim et al., 1998",31.41,0.0327164608200535,0.9997,0.098,3
lit503,Plain-20 °C,"Choi et al., 2016",11.42,0.020350580397223,0.9658,0.262,5
lit503,Plain-35 °C,"Choi et al., 2016",12.43,0.0100917586231154,0.9675,0.268,5
lit503,Plain-5 °C,"Choi et al., 2016",10.88,0.0598093126285492,0.8867,0.42,5
lit503,Ref-Arrhenius-30 °C,"Lee et al.,2017",43.59,0.0174019482613476,0.9971,0.404,3
lit503,Ref-Nurse-Saul-20 °C,"Lee et al.,2017",40.75,0.0215280159701617,0.9997,0.127,3
lit503,Series A – 5 °C (OPC),"Kim et al.,1998",40.03,0.0297372169953979,0.9872,1.039,5
lit503,Series A – W/B 0.30 (20 °C),"Han et al., 2000",80.19,0.0142212313435286,0.9985,0.733,6
lit503,Series B – 20 °C (OPC),"Kim et al.,1998",47.7,0.0167571877680889,0.9743,1.667,5
lit503,Series B – W/B 0.35 (10 °C),"Han et al., 2000",71.19,0.0246442546276776,0.9878,1.898,6
lit503,Series C – 40 °C (OPC),"Kim et al.,1998",49.84,0.0105097421028156,0.9649,1.781,5
lit503,Series C – W/B 0.45 (5 °C),"Han et al., 2000",60.55,0.0223048149696858,0.9897,1.554,6
lit503,Series D – 20 °C (BFS 30%),"Kim et al.,1998",42.71,0.0168390385498059,0.9657,1.719,5
lit503,W/C 0.28 – 5 °C,"Kwon,2004",88.82,0.0202442712111782,0.9779,3.337,8
lit503,W/C 0.30 – 10 °C,"Han et al.,1998",51.08,0.0366956380888804,0.9752,1.429,3
lit503,W/C 0.30 – 30 °C,"Han et al.,1998",54.58,0.0202381886065839,0.9747,1.422,3
lit503,W/C 0.32 – 10 °C,"Kwon,2004",93.67,0.0199454644242828,0.9915,2.265,8
lit503,W/C 0.37 – 20 °C,"Kwon,2004",95.61,0.0217958365937034,0.9471,5.013,8
lit503,W/C 0.40 – 20 °C,"Kim et al., 1995",39.78,0.0344969991975524,0.9858,0.774,3
lit503,W/C 0.40 – 40 °C,"Kim et al., 1995",46.95,0.0152916331099395,0.9797,1.031,3
lit503,W/C 0.40 – 5 °C,"Kim et al., 1995",35.09,0.0417179210081301,0.9892,0.659,3
lit503,W/C 0.45 – 10 °C,"Han et al.,1998",35.79,0.0363503218735959,0.9799,0.904,3
lit503,W/C 0.45 – 30 °C,"Han et al.,1998",46.16,0.015924861647259,0.9934,0.654,3
lit503,W/C 0.45 – 40 °C,"Kwon,2004",97.49,0.0144074193192154,0.9453,5.754,8
lit503,W/C 0.50 – 20 °C,"Kim et al., 1995",39.2,0.0200336895052319,0.987,0.802,3
lit503,W/C 0.60 – 10 °C,"Han et al.,1998",26.76,0.0358385659270772,0.9644,0.896,3
lit503,W/C 0.60 – 20 °C,"Kim et al., 1995",32.73,0.017163314866677,0.9917,0.538,3
lit503,W/C 0.60 – 30 °C,"Han et al.,1998",35.54,0.0158858267537462,0.9934,0.501,3
lit55,LIT_wc41_C410_G0_F0,Ryu et al. 2024,37.8,0.0059789216096568,0.755,3.98,15
lit55,LIT_wc45_C370_G0_F0,Ryu et al. 2024,29.99,0.0071282871620706,0.7878,2.936,15
lit55,LIT_wc50_C330_G0_F0,Ryu et al. 2024,23.96,0.0064974161849103,0.7213,2.762,15
lit55,LIT_wc55_C287_G0_F123,Ryu et al. 2024,33.52,0.0014640986392821,0.996,0.413,5
lit55,LIT_wc55_C349_G0_F62,Ryu et al. 2024,34.34,0.001734157276914,0.9851,0.849,5
slab,slab_Exp1,Park et al. 2026,24.78,0.0087384947887965,0.9156,1.11,9
slab,slab_Exp2,Park et al. 2026,36.71,0.0180020972763618,0.91,1.933,13

File: Supplementary_Dataset/SI_Table_S4_core_vs_ambient_maturity.csv
member,WC,age_day,M_NS_core,t_eq_core,DD_core,M_NS_ambient,t_eq_ambient,DD_ambient,ratio_teq_core_amb,Tearly_core_C,Tearly_amb_C,t_eq_AD,t_eq_SC
slab_Exp1,0.64,1,993.91,43.75,31.41,817.77,32.22,24.96,1.36,31.39,28.08,,
slab_Exp1,0.64,3,2979.87,130.11,94.16,2661.02,106.62,81.77,1.22,31.39,28.08,,
slab_Exp1,0.64,7,6770.37,287.25,212.1,6480.07,266.2,200.89,1.08,31.39,28.08,,
slab_Exp1,0.64,14,13249.44,549.81,412.06,13123.83,542.23,407.72,1.01,31.39,28.08,,
slab_Exp1,0.64,28,25544.33,1025.07,784.35,25811.77,1046.57,796.38,0.98,31.39,28.08,,
slab_Exp2,0.44,1,826.0,31.17,24.42,675.34,21.71,18.14,1.44,23.15,17.22,24.27,24.03
slab_Exp2,0.44,3,2386.88,86.9,69.45,1959.92,62.09,51.66,1.4,23.15,17.22,68.9,67.13
slab_Exp2,0.44,7,4960.98,167.71,136.71,4491.4,140.97,117.14,1.19,23.15,17.22,153.99,147.67
slab_Exp2,0.44,14,9449.81,308.5,253.74,8897.39,278.03,230.72,1.11,23.15,17.22,305.04,291.97
slab_Exp2,0.44,28,17683.66,557.51,456.82,17093.26,525.51,432.22,1.06,23.15,17.22,580.35,556.91
cube,0.56,1,1044.22,50.35,33.51,791.27,28.19,22.97,1.79,31.27,23.04,,
cube,0.56,3,2971.34,133.18,93.81,2379.15,84.82,69.13,1.57,31.27,23.04,,
cube,0.56,7,6240.76,252.25,190.03,5531.18,196.58,160.47,1.28,31.27,23.04,,
cube,0.56,14,11694.72,443.89,347.28,10954.7,386.63,316.45,1.15,31.27,23.04,,
cube,0.56,28,22836.94,841.22,671.54,22070.0,782.29,639.58,1.08,31.27,23.04,,
cube,0.5,1,1014.43,47.6,32.27,791.27,28.19,22.97,1.69,31.08,23.04,,
cube,0.5,3,2958.06,132.18,93.25,2379.15,84.82,69.13,1.56,31.08,23.04,,
cube,0.5,7,6211.83,250.24,188.83,5531.18,196.58,160.47,1.27,31.08,23.04,,
cube,0.5,14,11624.69,439.42,344.36,10954.7,386.63,316.45,1.14,31.08,23.04,,
cube,0.5,28,22681.71,831.49,665.07,22070.0,782.29,639.58,1.06,31.08,23.04,,
cube,0.6,1,940.22,40.21,29.18,791.27,28.19,22.97,1.43,29.79,23.04,,
cube,0.6,3,2864.93,122.61,89.37,2379.15,84.82,69.13,1.45,29.79,23.04,,
cube,0.6,7,6123.37,240.98,185.14,5531.18,196.58,160.47,1.23,29.79,23.04,,
cube,0.6,14,11543.48,430.6,340.98,10954.7,386.63,316.45,1.11,29.79,23.04,,
cube,0.6,28,22617.92,823.74,662.41,22070.0,782.29,639.58,1.05,29.79,23.04,,
cube_out,0.56,1,1042.61,48.99,33.44,804.24,29.64,23.51,1.65,32.58,24.06,,
cube_out,0.56,3,3065.71,140.39,97.74,2452.24,92.06,72.18,1.53,32.58,24.06,,
cube_out,0.56,7,6529.06,273.68,202.04,5644.55,209.29,165.19,1.31,32.58,24.06,,
cube_out,0.56,14,12309.79,486.69,372.91,11216.06,410.84,327.34,1.18,32.58,24.06,,
cube_out,0.56,28,23859.67,910.03,714.15,22892.33,842.54,673.85,1.08,32.58,24.06,,
cube_out,0.5,1,998.67,45.42,31.61,804.24,29.64,23.51,1.53,33.68,24.06,,
cube_out,0.5,3,3145.01,150.71,101.04,2452.24,92.06,72.18,1.64,33.68,24.06,,
cube_out,0.5,7,6712.39,292.61,209.68,5644.55,209.29,165.19,1.4,33.68,24.06,,
cube_out,0.5,14,12662.62,517.66,387.61,11216.06,410.84,327.34,1.26,33.68,24.06,,
cube_out,0.5,28,24348.32,949.98,734.51,22892.33,842.54,673.85,1.13,33.68,24.06,,
cube_out,0.6,1,928.03,38.77,28.67,804.24,29.64,23.51,1.31,30.29,24.06,,
cube_out,0.6,3,2901.01,125.71,90.88,2452.24,92.06,72.18,1.37,30.29,24.06,,
cube_out,0.6,7,6301.85,254.3,192.58,5644.55,209.29,165.19,1.22,30.29,24.06,,
cube_out,0.6,14,12059.96,465.91,362.5,11216.06,410.84,327.34,1.13,30.29,24.06,,
cube_out,0.6,28,23572.62,886.82,702.19,22892.33,842.54,673.85,1.05,30.29,24.06,,

File: Supplementary_Dataset/SI_Table_S1_strength_maturity.csv (part 2 of 3)
record_id,dataset,mix_id,mix_family,ref,temp_source,curing_type,curing_C,WC,cement,fly_ash,SCM_other,binder,Sa,RH,age_day,time_h,M_NS,t_eq,DD,f_c,fck,peakT,peak_day,maturity_provisional
227,lit503,OPC100-32-20,OPC100,"Kwon et al.,2008",ambient,,20.0,0.32,515.0,0.0,0.0,515.0,44.0,95.0,12.0,288.0,8640.0,288.0,240.0,10.0,,,,False
228,lit503,OPC100-32-20,OPC100,"Kwon et al.,2008",ambient,,20.0,0.32,515.0,0.0,0.0,515.0,44.0,95.0,16.0,384.0,11520.0,384.0,320.0,14.0,,,,False
229,lit503,OPC100-32-20,OPC100,"Kwon et al.,2008",ambient,,20.0,0.32,515.0,0.0,0.0,515.0,44.0,95.0,20.0,480.0,14400.0,480.0,400.0,18.0,,,,False
230,lit503,OPC100-32-25,OPC100,"Kwon et al.,2008",ambient,,25.0,0.32,515.0,0.0,0.0,515.0,44.0,95.0,12.0,288.0,10080.0,374.8376120243215,300.0,12.0,,,,False
231,lit503,OPC100-32-25,OPC100,"Kwon et al.,2008",ambient,,25.0,0.32,515.0,0.0,0.0,515.0,44.0,95.0,16.0,384.0,13440.0,499.7834826990953,400.0,16.0,,,,False
232,lit503,OPC100-32-25,OPC100,"Kwon et al.,2008",ambient,,25.0,0.32,515.0,0.0,0.0,515.0,44.0,95.0,20.0,480.0,16800.0,624.7293533738692,500.0,20.0,,,,False
233,lit503,OPC80 + BSC20-35-20,OPC80 + BSC20,"Kwon et al.,2008",ambient,,20.0,0.35,428.0,0.0,107.0,535.0,45.0,95.0,12.0,288.0,8640.0,288.0,240.0,9.0,,,,False
234,lit503,OPC80 + BSC20-35-20,OPC80 + BSC20,"Kwon et al.,2008",ambient,,20.0,0.35,428.0,0.0,107.0,535.0,45.0,95.0,16.0,384.0,11520.0,384.0,320.0,13.0,,,,False
235,lit503,OPC80 + BSC20-35-20,OPC80 + BSC20,"Kwon et al.,2008",ambient,,20.0,0.35,428.0,0.0,107.0,535.0,45.0,95.0,20.0,480.0,14400.0,480.0,400.0,17.0,,,,False
236,lit503,OPC80 + BSC20-35-25,OPC80 + BSC20,"Kwon et al.,2008",ambient,,25.0,0.35,428.0,0.0,107.0,535.0,45.0,95.0,12.0,288.0,10080.0,374.8376120243215,300.0,11.0,,,,False
237,lit503,OPC80 + BSC20-35-25,OPC80 + BSC20,"Kwon et al.,2008",ambient,,25.0,0.35,428.0,0.0,107.0,535.0,45.0,95.0,16.0,384.0,13440.0,499.7834826990953,400.0,15.0,,,,False
238,lit503,OPC80 + BSC20-35-25,OPC80 + BSC20,"Kwon et al.,2008",ambient,,25.0,0.35,428.0,0.0,107.0,535.0,45.0,95.0,20.0,480.0,16800.0,624.7293533738692,500.0,19.0,,,,False
239,lit503,OPC-Low,OPC-Low,"lee et. al., 2021",ambient,,20.0,0.55,310.0,0.0,0.0,310.0,50.0,95.0,3.0,72.0,2160.0,72.0,60.0,23.4,,,,False
240,lit503,OPC-Mid,OPC-Mid,"lee et. al., 2021",ambient,,20.0,0.45,340.0,0.0,0.0,340.0,48.0,95.0,3.0,72.0,2160.0,72.0,60.0,46.0,,,,False
241,lit503,OPC-High,OPC-High,"lee et. al., 2021",ambient,,20.0,0.3,410.0,0.0,0.0,410.0,45.0,95.0,3.0,72.0,2160.0,72.0,60.0,69.0,,,,False
242,lit503,Binary-FA20,Binary-FA20,"lee et. al., 2021",ambient,,20.0,0.45,272.0,68.0,0.0,340.0,48.0,95.0,3.0,72.0,2160.0,72.0,60.0,45.0,,,,False
243,lit503,Binary-GGBS40,Binary-GGBS40,"lee et. al., 2021",ambient,,20.0,0.45,204.0,0.0,136.0,340.0,48.0,95.0,3.0,72.0,2160.0,72.0,60.0,55.0,,,,False
244,lit503,Binary-SF10,Binary-SF10,"lee et. al., 2021",ambient,,20.0,0.45,306.0,0.0,34.0,340.0,48.0,95.0,3.0,72.0,2160.0,72.0,60.0,52.0,,,,False
245,lit503,Ternary-FA20-GGBS40,Ternary-FA20-GGBS40,"lee et. al., 2021",ambient,,20.0,0.45,204.0,68.0,68.0,340.0,48.0,95.0,3.0,72.0,2160.0,72.0,60.0,58.0,,,,False
246,lit503,Ternary-FA10-GGBS20-SF5,Ternary-FA10-GGBS20-SF5,"lee et. al., 2021",ambient,,20.0,0.4,266.0,34.0,68.0,368.0,47.0,95.0,3.0,72.0,2160.0,72.0,60.0,62.0,,,,False
247,lit503,Ternary-FA20-SF10,Ternary-FA20-SF10,"lee et. al., 2021",ambient,,20.0,0.4,238.0,68.0,34.0,340.0,47.0,95.0,3.0,72.0,2160.0,72.0,60.0,65.0,,,,False
248,lit503,Ternary-FA20-GGBS40-SF5,Ternary-FA20-GGBS40-SF5,"lee et. al., 2021",ambient,,20.0,0.35,190.0,68.0,68.0,326.0,46.0,95.0,3.0,72.0,2160.0,72.0,60.0,72.1,,,,False
249,lit503,25-49-600 (Plant Test),25,"Yoo et. al., 2017",core,,20.0,0.32,306.0,51.0,153.0,510.0,45.5,95.0,1.0,24.0,720.0,24.0,20.0,18.0,,,,False
250,lit503,25-49-600 (Plant Test),25,"Yoo et. al., 2017",core,,20.0,0.32,306.0,51.0,153.0,510.0,45.5,95.0,2.0,48.0,1440.0,48.0,40.0,28.0,,,,False
251,lit503,25-49-600 (Plant Test),25,"Yoo et. al., 2017",core,,20.0,0.32,306.0,51.0,153.0,510.0,45.5,95.0,3.0,72.0,2160.0,72.0,60.0,34.0,,,,False
252,lit503,25-49-600 (Plant Test),25,"Yoo et. al., 2017",core,,20.0,0.32,306.0,51.0,153.0,510.0,45.5,95.0,5.0,120.0,3600.0,120.0,100.0,41.0,,,,False
253,lit503,25-49-600 (Field Trace-Curing),25,"Yoo et. al., 2017",core,,18.0,0.32,306.0,51.0,153.0,510.0,45.5,90.0,1.0,24.0,672.0,21.544196205179755,18.0,17.5,,,,False
254,lit503,25-49-600 (Field Trace-Curing),25,"Yoo et. al., 2017",core,,18.0,0.32,306.0,51.0,153.0,510.0,45.5,90.0,2.0,48.0,1344.0,43.08839241035951,36.0,26.5,,,,False
255,lit503,25-49-600 (Field Trace-Curing),25,"Yoo et. al., 2017",core,,18.0,0.32,306.0,51.0,153.0,510.0,45.5,90.0,3.0,72.0,2016.0,64.63258861553926,54.0,33.0,,,,False
256,lit503,25-49-600 (Field Trace-Curing),25,"Yoo et. al., 2017",core,,18.0,0.32,306.0,51.0,153.0,510.0,45.5,90.0,5.0,120.0,3360.0,107.72098102589878,90.0,39.0,,,,False
257,lit503,OPC-45-10,OPC,"Kang et al., 2008",ambient,,10.0,0.45,389.0,0.0,0.0,389.0,46.0,95.0,12.0,288.0,5760.0,165.33507064842692,120.0,6.5,,,,False
258,lit503,OPC-45-10,OPC,"Kang et al., 2008",ambient,,10.0,0.45,389.0,0.0,0.0,389.0,46.0,95.0,18.0,432.0,8640.0,248.00260597264037,180.0,7.4,,,,False
259,lit503,OPC-45-10,OPC,"Kang et al., 2008",ambient,,10.0,0.45,389.0,0.0,0.0,389.0,46.0,95.0,24.0,576.0,11520.0,330.67014129685384,240.0,8.8,,,,False
260,lit503,OPC-42-15,OPC,"Kang et al., 2008",ambient,,15.0,0.42,405.0,0.0,0.0,405.0,46.0,95.0,12.0,288.0,7200.0,219.26529621269287,180.0,10.0,,,,False
261,lit503,OPC-42-15,OPC,"Kang et al., 2008",ambient,,15.0,0.42,405.0,0.0,0.0,405.0,46.0,95.0,18.0,432.0,10800.0,328.8979443190393,270.0,14.0,,,,False
262,lit503,OPC-42-15,OPC,"Kang et al., 2008",ambient,,15.0,0.42,405.0,0.0,0.0,405.0,46.0,95.0,24.0,576.0,14400.0,438.53059242538575,360.0,16.0,,,,False
263,lit503,OPC-39-20,OPC,"Kang et al., 2008",ambient,,20.0,0.39,423.0,0.0,0.0,423.0,46.0,95.0,12.0,288.0,8640.0,288.0,240.0,13.0,,,,False
264,lit503,OPC-39-20,OPC,"Kang et al., 2008",ambient,,20.0,0.39,423.0,0.0,0.0,423.0,46.0,95.0,18.0,432.0,12960.0,432.0,360.0,18.0,,,,False
265,lit503,OPC-39-20,OPC,"Kang et al., 2008",ambient,,20.0,0.39,423.0,0.0,0.0,423.0,46.0,95.0,24.0,576.0,17280.0,576.0,480.0,20.0,,,,False
266,lit503,OPC-42-20 + FA10,OPC,"Kang et al., 2008",ambient,,20.0,0.42,365.0,40.0,0.0,405.0,46.0,95.0,12.0,288.0,8640.0,288.0,240.0,7.5,,,,False
267,lit503,OPC-42-20 + FA10,OPC,"Kang et al., 2008",ambient,,20.0,0.42,365.0,40.0,0.0,405.0,46.0,95.0,18.0,432.0,12960.0,432.0,360.0,10.5,,,,False
268,lit503,OPC-42-20 + FA10,OPC,"Kang et al., 2008",ambient,,20.0,0.42,365.0,40.0,0.0,405.0,46.0,95.0,24.0,576.0,17280.0,576.0,480.0,13.0,,,,False
269,lit503,OPC-42-20 + BFS10,OPC,"Kang et al., 2008",ambient,,20.0,0.42,365.0,0.0,40.0,405.0,46.0,95.0,12.0,288.0,8640.0,288.0,240.0,8.0,,,,False
270,lit503,OPC-42-20 + BFS10,OPC,"Kang et al., 2008",ambient,,20.0,0.42,365.0,0.0,40.0,405.0,46.0,95.0,18.0,432.0,12960.0,432.0,360.0,11.0,,,,False
271,lit503,OPC-42-20 + BFS10,OPC,"Kang et al., 2008",ambient,,20.0,0.42,365.0,0.0,40.0,405.0,46.0,95.0,24.0,576.0,17280.0,576.0,480.0,13.5,,,,False
272,lit503,OPC-25-5,OPC,"kim et al., 1998",ambient,,5.0,0.5,360.0,0.0,0.0,360.0,46.0,95.0,1.0,24.0,360.0,10.284210424993706,5.0,10.2,,,,False
273,lit503,OPC-25-20,OPC,"kim et al., 1998",ambient,,20.0,0.5,360.0,0.0,0.0,360.0,46.0,95.0,1.0,24.0,720.0,24.0,20.0,21.8,,,,False
274,lit503,OPC-25-35,OPC,"kim et al., 1998",ambient,,35.0,0.5,360.0,0.0,0.0,360.0,46.0,95.0,1.0,24.0,1080.0,51.57282237903804,35.0,31.5,,,,False
275,lit503,FA20-25-5,FA20,"kim et al., 1998",ambient,,5.0,0.5,288.0,72.0,0.0,360.0,46.0,95.0,1.0,24.0,360.0,10.284210424993706,5.0,8.1,,,,False
276,lit503,FA20-25-20,FA20,"kim et al., 1998",ambient,,20.0,0.5,288.0,72.0,0.0,360.0,46.0,95.0,1.0,24.0,720.0,24.0,20.0,19.4,,,,False
277,lit503,FA20-25-35,FA20,"kim et al., 1998",ambient,,35.0,0.5,288.0,72.0,0.0,360.0,46.0,95.0,1.0,24.0,1080.0,51.57282237903804,35.0,28.9,,,,False
278,lit503,BFS30-25-5,BFS30,"kim et al., 1998",ambient,,5.0,0.5,252.0,0.0,108.0,360.0,46.0,95.0,1.0,24.0,360.0,10.284210424993706,5.0,8.4,,,,False
279,lit503,BFS30-25-20,BFS30,"kim et al., 1998",ambient,,20.0,0.5,252.0,0.0,108.0,360.0,46.0,95.0,1.0,24.0,720.0,24.0,20.0,19.8,,,,False
280,lit503,BFS30-25-35,BFS30,"kim et al., 1998",ambient,,35.0,0.5,252.0,0.0,108.0,360.0,46.0,95.0,1.0,24.0,1080.0,51.57282237903804,35.0,29.2,,,,False
281,lit503,FA20 + BFS30-25-20,FA20 + BFS30,"kim et al., 1998",ambient,,20.0,0.5,216.0,72.0,108.0,396.0,46.0,95.0,1.0,24.0,720.0,24.0,20.0,20.5,,,,False
282,lit503,OPC-5/20 (Low–Ref),OPC,"kim et al., 1998",core,,5.0,0.5,360.0,0.0,0.0,360.0,46.0,95.0,1.0,24.0,360.0,10.284210424993706,5.0,9.8,,,,False
283,lit503,OPC-5/20 (Low–Ref),OPC,"kim et al., 1998",core,,20.0,0.5,360.0,0.0,0.0,360.0,46.0,95.0,3.0,72.0,2160.0,72.0,60.0,21.0,,,,False
284,lit503,OPC-5/20 (Low–Ref),OPC,"kim et al., 1998",ambient,,20.0,0.5,360.0,0.0,0.0,360.0,46.0,95.0,7.0,168.0,5040.0,168.0,140.0,30.0,,,,False
285,lit503,OPC-20/40 (Ref–High),OPC,"kim et al., 1998",core,,40.0,0.5,360.0,0.0,0.0,360.0,46.0,95.0,1.0,24.0,1200.0,65.47643466734098,40.0,20.2,,,,False
286,lit503,OPC-20/40 (Ref–High),OPC,"kim et al., 1998",core,,40.0,0.5,360.0,0.0,0.0,360.0,46.0,95.0,3.0,72.0,3600.0,196.42930400202295,120.0,33.0,,,,False
287,lit503,OPC-20/40 (Ref–High),OPC,"kim et al., 1998",ambient,,40.0,0.5,360.0,0.0,0.0,360.0,46.0,95.0,7.0,168.0,8400.0,458.3350426713869,280.0,35.8,,,,False
288,lit503,OPC-5/40 (Low–High),OPC,"kim et al., 1998",core,,40.0,0.5,360.0,0.0,0.0,360.0,46.0,95.0,1.0,24.0,1200.0,65.47643466734098,40.0,8.5,,,,False
289,lit503,OPC-5/40 (Low–High),OPC,"kim et al., 1998",core,,40.0,0.5,360.0,0.0,0.0,360.0,46.0,95.0,3.0,72.0,3600.0,196.42930400202295,120.0,24.0,,,,False
290,lit503,OPC-5/40 (Low–High),OPC,"kim et al., 1998",ambient,,40.0,0.5,360.0,0.0,0.0,360.0,46.0,95.0,7.0,168.0,8400.0,458.3350426713869,280.0,32.0,,,,False
291,lit503,OPC-40/20 (High–Ref),OPC,"kim et al., 1998",core,,20.0,0.5,360.0,0.0,0.0,360.0,46.0,95.0,1.0,24.0,720.0,24.0,20.0,26.0,,,,False
292,lit503,OPC-40/20 (High–Ref),OPC,"kim et al., 1998",core,,20.0,0.5,360.0,0.0,0.0,360.0,46.0,95.0,3.0,72.0,2160.0,72.0,60.0,28.0,,,,False
293,lit503,OPC-40/20 (High–Ref),OPC,"kim et al., 1998",ambient,,20.0,0.5,360.0,0.0,0.0,360.0,46.0,95.0,7.0,168.0,5040.0,168.0,140.0,32.5,,,,False
294,lit503,F-12h-Air,F,"Kim et al., 2018",ambient,,26.0,0.595,282.0,0.0,0.0,282.0,46.0,70.0,1.0,24.0,864.0,32.89220193505878,26.0,8.1,,,,False
295,lit503,F-12h-Air,F,"Kim et al., 2018",ambient,,24.0,0.595,282.0,0.0,0.0,282.0,46.0,62.0,3.0,72.0,2448.0,88.96130912454899,72.0,9.9,,,,False
296,lit503,F-12h-Air,F,"Kim et al., 2018",ambient,,23.0,0.595,282.0,0.0,0.0,282.0,46.0,67.0,7.0,168.0,5544.0,196.98966460040697,161.0,13.9,,,,False
297,lit503,F-12h-Air,F,"Kim et al., 2018",ambient,,22.0,0.595,282.0,0.0,0.0,282.0,46.0,59.0,28.0,672.0,21504.0,747.5063191714015,616.0,15.2,,,,False
298,lit503,F-3d-Air,F,"Kim et al., 2018",ambient,,26.0,0.595,282.0,0.0,0.0,282.0,46.0,70.0,1.0,24.0,864.0,32.89220193505878,26.0,12.2,,,,False
299,lit503,F-3d-Air,F,"Kim et al., 2018",ambient,,24.0,0.595,282.0,0.0,0.0,282.0,46.0,62.0,3.0,72.0,2448.0,88.96130912454899,72.0,16.5,,,,False
300,lit503,F-3d-Air,F,"Kim et al., 2018",ambient,,23.0,0.595,282.0,0.0,0.0,282.0,46.0,67.0,7.0,168.0,5544.0,196.98966460040697,161.0,19.3,,,,False
301,lit503,F-3d-Air,F,"Kim et al., 2018",ambient,,22.0,0.595,282.0,0.0,0.0,282.0,46.0,59.0,28.0,672.0,21504.0,747.5063191714015,616.0,19.5,,,,False
302,lit503,F-7d-Air,F,"Kim et al., 2018",ambient,,23.0,0.595,282.0,0.0,0.0,282.0,46.0,67.0,7.0,168.0,5544.0,196.98966460040697,161.0,17.5,,,,False
303,lit503,F-7d-Air,F,"Kim et al., 2018",ambient,,22.0,0.595,282.0,0.0,0.0,282.0,46.0,59.0,28.0,672.0,21504.0,747.5063191714015,616.0,20.6,,,,False
304,lit503,F-28d-Air,F,"Kim et al., 2018",ambient,,22.0,0.595,282.0,0.0,0.0,282.0,46.0,59.0,28.0,672.0,21504.0,747.5063191714015,616.0,22.3,,,,False
305,lit503,F-28d-Air,F,"Kim et al., 2018",ambient,,12.0,0.595,282.0,0.0,0.0,282.0,46.0,55.0,90.0,2160.0,47520.0,1389.901982013385,1080.0,22.7,,,,False
306,lit503,F-24h-Moist,F,"Kim et al., 2018",ambient,,23.0,0.595,282.0,0.0,0.0,282.0,46.0,70.0,1.0,24.0,792.0,28.141380657200997,23.0,6.99,,,,False
307,lit503,F-24h-Moist,F,"Kim et al., 2018",ambient,,21.0,0.595,282.0,0.0,0.0,282.0,46.0,61.0,3.0,72.0,2232.0,75.95107111511558,63.0,11.66,,,,False
308,lit503,F-24h-Moist,F,"Kim et al., 2018",ambient,,20.0,0.595,282.0,0.0,0.0,282.0,46.0,67.0,7.0,168.0,5040.0,168.0,140.0,17.03,,,,False
309,lit503,F-24h-Moist,F,"Kim et al., 2018",ambient,,20.0,0.595,282.0,0.0,0.0,282.0,46.0,59.0,28.0,672.0,20160.0,672.0,560.0,23.99,,,,False
310,lit503,F-24h-Moist,F,"Kim et al., 2018",ambient,,18.0,0.595,282.0,0.0,0.0,282.0,46.0,55.0,90.0,2160.0,60480.0,1938.977658466178,1620.0,26.39,,,,False
311,lit503,OPC-5°C,OPC,"Kim et al., 1998",ambient,,5.0,0.5,360.0,0.0,0.0,360.0,46.0,95.0,1.0,24.0,360.0,10.284210424993706,5.0,7.8,,,,False
312,lit503,OPC-5°C,OPC,"Kim et al., 1998",ambient,,5.0,0.5,360.0,0.0,0.0,360.0,46.0,95.0,3.0,72.0,1080.0,30.852631274981118,15.0,15.9,,,,False
313,lit503,OPC-5°C,OPC,"Kim et al., 1998",ambient,,5.0,0.5,360.0,0.0,0.0,360.0,46.0,95.0,7.0,168.0,2520.0,71.98947297495594,35.0,22.0,,,,False
314,lit503,OPC-20°C,OPC,"Kim et al., 1998",ambient,,20.0,0.5,360.0,0.0,0.0,360.0,46.0,95.0,1.0,24.0,720.0,24.0,20.0,13.5,,,,False
315,lit503,OPC-20°C,OPC,"Kim et al., 1998",ambient,,20.0,0.5,360.0,0.0,0.0,360.0,46.0,95.0,3.0,72.0,2160.0,72.0,60.0,22.5,,,,False
316,lit503,OPC-20°C,OPC,"Kim et al., 1998",ambient,,20.0,0.5,360.0,0.0,0.0,360.0,46.0,95.0,7.0,168.0,5040.0,168.0,140.0,28.8,,,,False
317,lit503,OPC-35°C,OPC,"Kim et al., 1998",ambient,,35.0,0.5,360.0,0.0,0.0,360.0,46.0,95.0,1.0,24.0,1080.0,51.57282237903804,35.0,17.2,,,,False
318,lit503,OPC-35°C,OPC,"Kim et al., 1998",ambient,,35.0,0.5,360.0,0.0,0.0,360.0,46.0,95.0,3.0,72.0,3240.0,154.71846713711412,105.0,27.9,,,,False
319,lit503,OPC-35°C,OPC,"Kim et al., 1998",ambient,,35.0,0.5,360.0,0.0,0.0,360.0,46.0,95.0,7.0,168.0,7560.0,361.00975665326627,245.0,32.4,,,,False
320,lit503,FA20-20°C,FA20,"Kim et al., 1998",ambient,,20.0,0.5,288.0,72.0,0.0,360.0,46.0,95.0,1.0,24.0,720.0,24.0,20.0,10.6,,,,False
321,lit503,FA20-20°C,FA20,"Kim et al., 1998",ambient,,20.0,0.5,288.0,72.0,0.0,360.0,46.0,95.0,3.0,72.0,2160.0,72.0,60.0,19.7,,,,False
322,lit503,FA20-20°C,FA20,"Kim et al., 1998",ambient,,20.0,0.5,288.0,72.0,0.0,360.0,46.0,95.0,7.0,168.0,5040.0,168.0,140.0,25.4,,,,False
323,lit503,BFS30-20°C,BFS30,"Kim et al., 1998",ambient,,20.0,0.5,252.0,0.0,108.0,360.0,46.0,95.0,1.0,24.0,720.0,24.0,20.0,11.0,,,,False
324,lit503,BFS30-20°C,BFS30,"Kim et al., 1998",ambient,,20.0,0.5,252.0,0.0,108.0,360.0,46.0,95.0,3.0,72.0,2160.0,72.0,60.0,20.0,,,,False
325,lit503,BFS30-20°C,BFS30,"Kim et al., 1998",ambient,,20.0,0.5,252.0,0.0,108.0,360.0,46.0,95.0,7.0,168.0,5040.0,168.0,140.0,26.0,,,,False
326,lit503,FA20 + BFS30-20°C,FA20 + BFS30,"Kim et al., 1998",ambient,,20.0,0.5,216.0,72.0,108.0,396.0,46.0,95.0,1.0,24.0,720.0,24.0,20.0,9.7,,,,False
327,lit503,FA20 + BFS30-20°C,FA20 + BFS30,"Kim et al., 1998",ambient,,20.0,0.5,216.0,72.0,108.0,396.0,46.0,95.0,3.0,72.0,2160.0,72.0,60.0,18.8,,,,False
328,lit503,FA20 + BFS30-20°C,FA20 + BFS30,"Kim et al., 1998",ambient,,20.0,0.5,216.0,72.0,108.0,396.0,46.0,95.0,7.0,168.0,5040.0,168.0,140.0,24.7,,,,False
329,lit503,OPC-10 °C,OPC,"Kim et al., 1998",ambient,,10.0,0.5,360.0,0.0,0.0,360.0,46.0,95.0,1.0,24.0,480.0,13.777922554035577,10.0,7.2,,,,False
330,lit503,OPC-10 °C,OPC,"Kim et al., 1998",ambient,,10.0,0.5,360.0,0.0,0.0,360.0,46.0,95.0,3.0,72.0,1440.0,41.33376766210673,30.0,15.0,,,,False
331,lit503,OPC-10 °C,OPC,"Kim et al., 1998",ambient,,10.0,0.5,360.0,0.0,0.0,360.0,46.0,95.0,7.0,168.0,3360.0,96.44545787824903,70.0,21.5,,,,False
332,lit503,OPC-20 °C,OPC,"Kim et al., 1998",ambient,,20.0,0.5,360.0,0.0,0.0,360.0,46.0,95.0,1.0,24.0,720.0,24.0,20.0,10.3,,,,False
333,lit503,OPC-20 °C,OPC,"Kim et al., 1998",ambient,,20.0,0.5,360.0,0.0,0.0,360.0,46.0,95.0,3.0,72.0,2160.0,72.0,60.0,20.8,,,,False
334,lit503,OPC-20 °C,OPC,"Kim et al., 1998",ambient,,20.0,0.5,360.0,0.0,0.0,360.0,46.0,95.0,7.0,168.0,5040.0,168.0,140.0,27.6,,,,False
335,lit503,OPC-40 °C,OPC,"Kim et al., 1998",ambient,,40.0,0.5,360.0,0.0,0.0,360.0,46.0,95.0,1.0,24.0,1200.0,65.47643466734098,40.0,16.8,,,,False
336,lit503,OPC-40 °C,OPC,"Kim et al., 1998",ambient,,40.0,0.5,360.0,0.0,0.0,360.0,46.0,95.0,3.0,72.0,3600.0,196.42930400202295,120.0,27.5,,,,False
337,lit503,OPC-40 °C,OPC,"Kim et al., 1998",ambient,,40.0,0.5,360.0,0.0,0.0,360.0,46.0,95.0,7.0,168.0,8400.0,458.3350426713869,280.0,31.4,,,,False
338,lit503,FA20-20 °C,FA20,"Kim et al., 1998",ambient,,20.0,0.5,288.0,72.0,0.0,360.0,46.0,95.0,1.0,24.0,720.0,24.0,20.0,9.5,,,,False
339,lit503,FA20-20 °C,FA20,"Kim et al., 1998",ambient,,20.0,0.5,288.0,72.0,0.0,360.0,46.0,95.0,3.0,72.0,2160.0,72.0,60.0,18.5,,,,False
340,lit503,FA20-20 °C,FA20,"Kim et al., 1998",ambient,,20.0,0.5,288.0,72.0,0.0,360.0,46.0,95.0,7.0,168.0,5040.0,168.0,140.0,24.5,,,,False
341,lit503,BFS30-20 °C,BFS30,"Kim et al., 1998",ambient,,20.0,0.5,252.0,0.0,108.0,360.0,46.0,95.0,1.0,24.0,720.0,24.0,20.0,10.2,,,,False
342,lit503,BFS30-20 °C,BFS30,"Kim et al., 1998",ambient,,20.0,0.5,252.0,0.0,108.0,360.0,46.0,95.0,3.0,72.0,2160.0,72.0,60.0,19.3,,,,False
343,lit503,BFS30-20 °C,BFS30,"Kim et al., 1998",ambient,,20.0,0.5,252.0,0.0,108.0,360.0,46.0,95.0,7.0,168.0,5040.0,168.0,140.0,26.1,,,,False
344,lit503,FA20 + BFS30-20 °C,FA20 + BFS30,"Kim et al., 1998",ambient,,20.0,0.5,216.0,72.0,108.0,396.0,46.0,95.0,1.0,24.0,720.0,24.0,20.0,8.9,,,,False
345,lit503,FA20 + BFS30-20 °C,FA20 + BFS30,"Kim et al., 1998",ambient,,20.0,0.5,216.0,72.0,108.0,396.0,46.0,95.0,3.0,72.0,2160.0,72.0,60.0,17.5,,,,False
346,lit503,FA20 + BFS30-20 °C,FA20 + BFS30,"Kim et al., 1998",ambient,,20.0,0.5,216.0,72.0,108.0,396.0,46.0,95.0,7.0,168.0,5040.0,168.0,140.0,23.2,,,,False
347,lit503,Plain-5 °C,Plain,"Choi et al., 2016",ambient,,5.0,0.795,150.0,0.0,0.0,150.0,40.0,95.0,3.0,72.0,1080.0,30.852631274981118,15.0,6.5,,,,False
348,lit503,Plain-5 °C,Plain,"Choi et al., 2016",ambient,,5.0,0.795,150.0,0.0,0.0,150.0,40.0,95.0,5.0,120.0,1800.0,51.421052124968526,25.0,8.9,,,,False
349,lit503,Plain-5 °C,Plain,"Choi et al., 2016",ambient,,5.0,0.795,150.0,0.0,0.0,150.0,40.0,95.0,7.0,168.0,2520.0,71.98947297495594,35.0,9.0,,,,False
350,lit503,Plain-5 °C,Plain,"Choi et al., 2016",ambient,,5.0,0.795,150.0,0.0,0.0,150.0,40.0,95.0,14.0,336.0,5040.0,143.9789459499119,70.0,9.5,,,,False
351,lit503,Plain-5 °C,Plain,"Choi et al., 2016",ambient,,5.0,0.795,150.0,0.0,0.0,150.0,40.0,95.0,28.0,672.0,10080.0,287.9578918998238,140.0,10.2,,,,False
352,lit503,Plain-20 °C,Plain,"Choi et al., 2016",ambient,,20.0,0.795,150.0,0.0,0.0,150.0,40.0,95.0,3.0,72.0,2160.0,72.0,60.0,6.45,,,,False
353,lit503,Plain-20 °C,Plain,"Choi et al., 2016",ambient,,20.0,0.795,150.0,0.0,0.0,150.0,40.0,95.0,5.0,120.0,3600.0,120.0,100.0,8.23,,,,False
354,lit503,Plain-20 °C,Plain,"Choi et al., 2016",ambient,,20.0,0.795,150.0,0.0,0.0,150.0,40.0,95.0,7.0,168.0,5040.0,168.0,140.0,9.26,,,,False
355,lit503,Plain-20 °C,Plain,"Choi et al., 2016",ambient,,20.0,0.795,150.0,0.0,0.0,150.0,40.0,95.0,14.0,336.0,10080.0,336.0,280.0,9.85,,,,False
356,lit503,Plain-20 °C,Plain,"Choi et al., 2016",ambient,,20.0,0.795,150.0,0.0,0.0,150.0,40.0,95.0,28.0,672.0,20160.0,672.0,560.0,10.5,,,,False
357,lit503,Plain-35 °C,Plain,"Choi et al., 2016",ambient,,35.0,0.795,150.0,0.0,0.0,150.0,40.0,95.0,3.0,72.0,3240.0,154.71846713711412,105.0,7.2,,,,False
358,lit503,Plain-35 °C,Plain,"Choi et al., 2016",ambient,,35.0,0.795,150.0,0.0,0.0,150.0,40.0,95.0,5.0,120.0,5400.0,257.8641118951902,175.0,9.23,,,,False
359,lit503,Plain-35 °C,Plain,"Choi et al., 2016",ambient,,35.0,0.795,150.0,0.0,0.0,150.0,40.0,95.0,7.0,168.0,7560.0,361.00975665326627,245.0,10.1,,,,False
360,lit503,Plain-35 °C,Plain,"Choi et al., 2016",ambient,,35.0,0.795,150.0,0.0,0.0,150.0,40.0,95.0,14.0,336.0,15120.0,722.0195133065325,490.0,10.8,,,,False
361,lit503,Plain-35 °C,Plain,"Choi et al., 2016",ambient,,35.0,0.795,150.0,0.0,0.0,150.0,40.0,95.0,28.0,672.0,30240.0,1444.039026613065,980.0,11.5,,,,False
362,lit503,FRC-5 °C,FRC,"Choi et al., 2016",ambient,,5.0,0.795,150.0,45.0,0.0,195.0,40.0,95.0,3.0,72.0,1080.0,30.852631274981118,15.0,4.0,,,,False
363,lit503,FRC-5 °C,FRC,"Choi et al., 2016",ambient,,5.0,0.795,150.0,45.0,0.0,195.0,40.0,95.0,5.0,120.0,1800.0,51.421052124968526,25.0,4.8,,,,False
364,lit503,FRC-5 °C,FRC,"Choi et al., 2016",ambient,,5.0,0.795,150.0,45.0,0.0,195.0,40.0,95.0,7.0,168.0,2520.0,71.98947297495594,35.0,5.0,,,,False
365,lit503,FRC-5 °C,FRC,"Choi et al., 2016",ambient,,5.0,0.795,150.0,45.0,0.0,195.0,40.0,95.0,14.0,336.0,5040.0,143.9789459499119,70.0,5.6,,,,False
366,lit503,FRC-5 °C,FRC,"Choi et al., 2016",ambient,,5.0,0.795,150.0,45.0,0.0,195.0,40.0,95.0,28.0,672.0,10080.0,287.9578918998238,140.0,6.1,,,,False
367,lit503,FRC-20 °C,FRC,"Choi et al., 2016",ambient,,20.0,0.795,150.0,45.0,0.0,195.0,40.0,95.0,3.0,72.0,2160.0,72.0,60.0,5.24,,,,False
368,lit503,FRC-20 °C,FRC,"Choi et al., 2016",ambient,,20.0,0.795,150.0,45.0,0.0,195.0,40.0,95.0,5.0,120.0,3600.0,120.0,100.0,6.7,,,,False
369,lit503,FRC-20 °C,FRC,"Choi et al., 2016",ambient,,20.0,0.795,150.0,45.0,0.0,195.0,40.0,95.0,7.0,168.0,5040.0,168.0,140.0,7.2,,,,False
370,lit503,FRC-20 °C,FRC,"Choi et al., 2016",ambient,,20.0,0.795,150.0,45.0,0.0,195.0,40.0,95.0,14.0,336.0,10080.0,336.0,280.0,8.0,,,,False
371,lit503,FRC-20 °C,FRC,"Choi et al., 2016",ambient,,20.0,0.795,150.0,45.0,0.0,195.0,40.0,95.0,28.0,672.0,20160.0,672.0,560.0,9.26,,,,False
372,lit503,FRC-35 °C,FRC,"Choi et al., 2016",ambient,,35.0,0.795,150.0,45.0,0.0,195.0,40.0,95.0,3.0,72.0,3240.0,154.71846713711412,105.0,6.22,,,,False
373,lit503,FRC-35 °C,FRC,"Choi et al., 2016",ambient,,35.0,0.795,150.0,45.0,0.0,195.0,40.0,95.0,5.0,120.0,5400.0,257.8641118951902,175.0,7.8,,,,False
374,lit503,FRC-35 °C,FRC,"Choi et al., 2016",ambient,,35.0,0.795,150.0,45.0,0.0,195.0,40.0,95.0,7.0,168.0,7560.0,361.00975665326627,245.0,8.3,,,,False
375,lit503,FRC-35 °C,FRC,"Choi et al., 2016",ambient,,35.0,0.795,150.0,45.0,0.0,195.0,40.0,95.0,14.0,336.0,15120.0,722.0195133065325,490.0,10.0,,,,False
376,lit503,FRC-35 °C,FRC,"Choi et al., 2016",ambient,,35.0,0.795,150.0,45.0,0.0,195.0,40.0,95.0,28.0,672.0,30240.0,1444.039026613065,980.0,12.4,,,,False
377,lit503,Ref-Nurse-Saul-20 °C,Ref-Nurse-Saul,"Lee et al.,2017",ambient,,20.0,0.45,380.0,0.0,0.0,380.0,47.0,95.0,1.0,24.0,720.0,24.0,20.0,14.0,,,,False
378,lit503,Ref-Nurse-Saul-20 °C,Ref-Nurse-Saul,"Lee et al.,2017",ambient,,20.0,0.45,380.0,0.0,0.0,380.0,47.0,95.0,3.0,72.0,2160.0,72.0,60.0,24.6,,,,False
379,lit503,Ref-Nurse-Saul-20 °C,Ref-Nurse-Saul,"Lee et al.,2017",ambient,,20.0,0.45,380.0,0.0,0.0,380.0,47.0,95.0,7.0,168.0,5040.0,168.0,140.0,32.0,,,,False
380,lit503,Ref-Arrhenius-30 °C,Ref-Arrhenius,"Lee et al.,2017",ambient,,30.0,0.45,380.0,0.0,0.0,380.0,47.0,95.0,1.0,24.0,960.0,40.302984740633946,30.0,18.3,,,,False
381,lit503,Ref-Arrhenius-30 °C,Ref-Arrhenius,"Lee et al.,2017",ambient,,30.0,0.45,380.0,0.0,0.0,380.0,47.0,95.0,3.0,72.0,2880.0,120.90895422190184,90.0,29.0,,,,False
382,lit503,Ref-Arrhenius-30 °C,Ref-Arrhenius,"Lee et al.,2017",ambient,,30.0,0.45,380.0,0.0,0.0,380.0,47.0,95.0,7.0,168.0,6720.0,282.1208931844376,210.0,36.5,,,,False
383,lit503,Freiesleben–Hansen Model (τ = 2 days),Freiesleben–Hansen Model (τ = 2 days),"Lee et al.,2017",ambient,,20.0,0.45,380.0,0.0,0.0,380.0,47.0,95.0,1.0,24.0,720.0,24.0,20.0,13.2,,,,False
384,lit503,Freiesleben–Hansen Model (τ = 2 days),Freiesleben–Hansen Model (τ = 2 days),"Lee et al.,2017",ambient,,20.0,0.45,380.0,0.0,0.0,380.0,47.0,95.0,3.0,72.0,2160.0,72.0,60.0,24.0,,,,False
385,lit503,Freiesleben–Hansen Model (τ = 2 days),Freiesleben–Hansen Model (τ = 2 days),"Lee et al.,2017",ambient,,20.0,0.45,380.0,0.0,0.0,380.0,47.0,95.0,7.0,168.0,5040.0,168.0,140.0,31.7,,,,False
386,lit503,ICC-No 1 (insulated),ICC-No 1 (insulated),"Lee et al., 2004",ambient,,2.0,0.512,354.0,0.0,0.0,354.0,45.0,95.0,7.0,168.0,2016.0,60.09600207766,14.0,10.6,,,,False
387,lit503,ICC-No 1 (insulated),ICC-No 1 (insulated),"Lee et al., 2004",ambient,,2.0,0.512,354.0,0.0,0.0,354.0,45.0,95.0,10.0,240.0,2880.0,85.8514315395143,20.0,15.2,,,,False
388,lit503,ICC-No 1 (insulated),ICC-No 1 (insulated),"Lee et al., 2004",ambient,,2.0,0.512,354.0,0.0,0.0,354.0,45.0,95.0,13.0,312.0,3744.0,111.60686100136859,26.0,18.3,,,,False
389,lit503,ICC-No 1 (insulated),ICC-No 1 (insulated),"Lee et al., 2004",ambient,,2.0,0.512,354.0,0.0,0.0,354.0,45.0,95.0,16.0,384.0,4608.0,137.36229046322288,32.0,20.3,,,,False
390,lit503,ICC-No 1 (insulated),ICC-No 1 (insulated),"Lee et al., 2004",ambient,,2.0,0.512,354.0,0.0,0.0,354.0,45.0,95.0,28.0,672.0,8064.0,240.38400831064,56.0,20.6,,,,False
391,lit503,OCC-No 1 (non-covered),OCC-No 1 (non-covered),"Lee et al., 2004",ambient,,2.0,0.512,354.0,0.0,0.0,354.0,45.0,95.0,7.0,168.0,2016.0,60.09600207766,14.0,10.4,,,,False
392,lit503,OCC-No 1 (non-covered),OCC-No 1 (non-covered),"Lee et al., 2004",ambient,,2.0,0.512,354.0,0.0,0.0,354.0,45.0,95.0,10.0,240.0,2880.0,85.8514315395143,20.0,11.6,,,,False
393,lit503,OCC-No 1 (non-covered),OCC-No 1 (non-covered),"Lee et al., 2004",ambient,,2.0,0.512,354.0,0.0,0.0,354.0,45.0,95.0,13.0,312.0,3744.0,111.60686100136859,26.0,12.7,,,,False
394,lit503,OCC-No 1 (non-covered),OCC-No 1 (non-covered),"Lee et al., 2004",ambient,,2.0,0.512,354.0,0.0,0.0,354.0,45.0,95.0,16.0,384.0,4608.0,137.36229046322288,32.0,15.4,,,,False
395,lit503,OCC-No 1 (non-covered),OCC-No 1 (non-covered),"Lee et al., 2004",ambient,,2.0,0.512,354.0,0.0,0.0,354.0,45.0,95.0,28.0,672.0,8064.0,240.38400831064,56.0,17.1,,,,False
396,lit503,ICC-No 4 (0.5 °C),ICC-No 4 (0.5 °C),"Lee et al., 2004",ambient,,0.5,0.512,354.0,0.0,0.0,354.0,45.0,95.0,7.0,168.0,1764.0,54.82631579723054,3.5,3.8,,,,False
397,lit503,ICC-No 4 (0.5 °C),ICC-No 4 (0.5 °C),"Lee et al., 2004",ambient,,0.5,0.512,354.0,0.0,0.0,354.0,45.0,95.0,10.0,240.0,2520.0,78.32330828175792,5.0,7.3,,,,False
398,lit503,ICC-No 4 (0.5 °C),ICC-No 4 (0.5 °C),"Lee et al., 2004",ambient,,0.5,0.512,354.0,0.0,0.0,354.0,45.0,95.0,13.0,312.0,3276.0,101.8203007662853,6.5,13.1,,,,False
399,lit503,ICC-No 4 (0.5 °C),ICC-No 4 (0.5 °C),"Lee et al., 2004",ambient,,0.5,0.512,354.0,0.0,0.0,354.0,45.0,95.0,16.0,384.0,4032.0,125.31729325081267,8.0,14.7,,,,False
400,lit503,ICC-No 4 (0.5 °C),ICC-No 4 (0.5 °C),"Lee et al., 2004",ambient,,0.5,0.512,354.0,0.0,0.0,354.0,45.0,95.0,28.0,672.0,7056.0,219.30526318892217,14.0,17.1,,,,False
401,lit503,OCC-No 4 (0.5 °C),OCC-No 4 (0.5 °C),"Lee et al., 2004",ambient,,0.5,0.512,354.0,0.0,0.0,354.0,45.0,95.0,7.0,168.0,1764.0,54.82631579723054,3.5,2.1,,,,False
402,lit503,OCC-No 4 (0.5 °C),OCC-No 4 (0.5 °C),"Lee et al., 2004",ambient,,0.5,0.512,354.0,0.0,0.0,354.0,45.0,95.0,10.0,240.0,2520.0,78.32330828175792,5.0,4.9,,,,False
403,lit503,OCC-No 4 (0.5 °C),OCC-No 4 (0.5 °C),"Lee et al., 2004",ambient,,0.5,0.512,354.0,0.0,0.0,354.0,45.0,95.0,13.0,312.0,3276.0,101.8203007662853,6.5,5.2,,,,False
404,lit503,OCC-No 4 (0.5 °C),OCC-No 4 (0.5 °C),"Lee et al., 2004",ambient,,0.5,0.512,354.0,0.0,0.0,354.0,45.0,95.0,16.0,384.0,4032.0,125.31729325081267,8.0,7.9,,,,False
405,lit503,OCC-No 4 (0.5 °C),OCC-No 4 (0.5 °C),"Lee et al., 2004",ambient,,0.5,0.512,354.0,0.0,0.0,354.0,45.0,95.0,28.0,672.0,7056.0,219.30526318892217,14.0,10.6,,,,False
406,lit503,HSC-25-5,HSC,"Kim et l., 1996",ambient,,5.0,0.25,560.0,0.0,0.0,560.0,45.0,95.0,1.0,24.0,360.0,10.284210424993706,5.0,20.1,,,,False
407,lit503,HSC-25-5,HSC,"Kim et l., 1996",ambient,,5.0,0.25,560.0,0.0,0.0,560.0,45.0,95.0,3.0,72.0,1080.0,30.852631274981118,15.0,31.8,,,,False
408,lit503,HSC-25-5,HSC,"Kim et l., 1996",ambient,,5.0,0.25,560.0,0.0,0.0,560.0,45.0,95.0,7.0,168.0,2520.0,71.98947297495594,35.0,45.2,,,,False
409,lit503,HSC-25-5,HSC,"Kim et l., 1996",ambient,,5.0,0.25,560.0,0.0,0.0,560.0,45.0,95.0,14.0,336.0,5040.0,143.9789459499119,70.0,53.6,,,,False
410,lit503,HSC-25-5,HSC,"Kim et l., 1996",ambient,,5.0,0.25,560.0,0.0,0.0,560.0,45.0,95.0,28.0,672.0,10080.0,287.9578918998238,140.0,62.4,,,,False
411,lit503,HSC-25-20,HSC,"Kim et l., 1996",ambient,,20.0,0.25,560.0,0.0,0.0,560.0,45.0,95.0,1.0,24.0,720.0,24.0,20.0,29.4,,,,False
412,lit503,HSC-25-20,HSC,"Kim et l., 1996",ambient,,20.0,0.25,560.0,0.0,0.0,560.0,45.0,95.0,3.0,72.0,2160.0,72.0,60.0,46.8,,,,False
413,lit503,HSC-25-20,HSC,"Kim et l., 1996",ambient,,20.0,0.25,560.0,0.0,0.0,560.0,45.0,95.0,7.0,168.0,5040.0,168.0,140.0,63.3,,,,False
414,lit503,HSC-25-20,HSC,"Kim et l., 1996",ambient,,20.0,0.25,560.0,0.0,0.0,560.0,45.0,95.0,14.0,336.0,10080.0,336.0,280.0,71.6,,,,False
415,lit503,HSC-25-20,HSC,"Kim et l., 1996",ambient,,20.0,0.25,560.0,0.0,0.0,560.0,45.0,95.0,28.0,672.0,20160.0,672.0,560.0,82.1,,,,False
416,lit503,HSC-25-40,HSC,"Kim et l., 1996",ambient,,40.0,0.25,560.0,0.0,0.0,560.0,45.0,95.0,1.0,24.0,1200.0,65.47643466734098,40.0,40.3,,,,False
417,lit503,HSC-25-40,HSC,"Kim et l., 1996",ambient,,40.0,0.25,560.0,0.0,0.0,560.0,45.0,95.0,3.0,72.0,3600.0,196.42930400202295,120.0,58.7,,,,False
418,lit503,HSC-25-40,HSC,"Kim et l., 1996",ambient,,40.0,0.25,560.0,0.0,0.0,560.0,45.0,95.0,7.0,168.0,8400.0,458.3350426713869,280.0,74.5,,,,False
419,lit503,HSC-25-40,HSC,"Kim et l., 1996",ambient,,40.0,0.25,560.0,0.0,0.0,560.0,45.0,95.0,14.0,336.0,16800.0,916.6700853427737,560.0,81.4,,,,False
420,lit503,HSC-25-40,HSC,"Kim et l., 1996",ambient,,40.0,0.25,560.0,0.0,0.0,560.0,45.0,95.0,28.0,672.0,33600.0,1833.3401706855475,1120.0,86.2,,,,False
421,lit503,HSC-30-5,HSC,"Nam et al., 1997",ambient,,5.0,0.3,515.0,0.0,0.0,515.0,45.0,95.0,1.0,24.0,360.0,10.284210424993706,5.0,23.5,,,,False
422,lit503,HSC-30-5,HSC,"Nam et al., 1997",ambient,,5.0,0.3,515.0,0.0,0.0,515.0,45.0,95.0,3.0,72.0,1080.0,30.852631274981118,15.0,35.6,,,,False
423,lit503,HSC-30-5,HSC,"Nam et al., 1997",ambient,,5.0,0.3,515.0,0.0,0.0,515.0,45.0,95.0,7.0,168.0,2520.0,71.98947297495594,35.0,50.4,,,,False
424,lit503,HSC-30-5,HSC,"Nam et al., 1997",ambient,,5.0,0.3,515.0,0.0,0.0,515.0,45.0,95.0,14.0,336.0,5040.0,143.9789459499119,70.0,61.8,,,,False
425,lit503,HSC-30-5,HSC,"Nam et al., 1997",ambient,,5.0,0.3,515.0,0.0,0.0,515.0,45.0,95.0,28.0,672.0,10080.0,287.9578918998238,140.0,69.2,,,,False
426,lit503,HSC-30-20,HSC,"Nam et al., 1997",ambient,,20.0,0.3,515.0,0.0,0.0,515.0,45.0,95.0,1.0,24.0,720.0,24.0,20.0,29.2,,,,False
427,lit503,HSC-30-20,HSC,"Nam et al., 1997",ambient,,20.0,0.3,515.0,0.0,0.0,515.0,45.0,95.0,3.0,72.0,2160.0,72.0,60.0,46.7,,,,False
428,lit503,HSC-30-20,HSC,"Nam et al., 1997",ambient,,20.0,0.3,515.0,0.0,0.0,515.0,45.0,95.0,7.0,168.0,5040.0,168.0,140.0,62.3,,,,False
429,lit503,HSC-30-20,HSC,"Nam et al., 1997",ambient,,20.0,0.3,515.0,0.0,0.0,515.0,45.0,95.0,14.0,336.0,10080.0,336.0,280.0,73.6,,,,False
430,lit503,HSC-30-20,HSC,"Nam et al., 1997",ambient,,20.0,0.3,515.0,0.0,0.0,515.0,45.0,95.0,28.0,672.0,20160.0,672.0,560.0,81.8,,,,False
431,lit503,HSC-30-40,HSC,"Nam et al., 1997",ambient,,40.0,0.3,515.0,0.0,0.0,515.0,45.0,95.0,1.0,24.0,1200.0,65.47643466734098,40.0,40.7,,,,False
432,lit503,HSC-30-40,HSC,"Nam et al., 1997",ambient,,40.0,0.3,515.0,0.0,0.0,515.0,45.0,95.0,3.0,72.0,3600.0,196.42930400202295,120.0,59.5,,,,False
433,lit503,HSC-30-40,HSC,"Nam et al., 1997",ambient,,40.0,0.3,515.0,0.0,0.0,515.0,45.0,95.0,7.0,168.0,8400.0,458.3350426713869,280.0,75.4,,,,False
434,lit503,HSC-30-40,HSC,"Nam et al., 1997",ambient,,40.0,0.3,515.0,0.0,0.0,515.0,45.0,95.0,14.0,336.0,16800.0,916.6700853427737,560.0,83.7,,,,False
435,lit503,HSC-30-40,HSC,"Nam et al., 1997",ambient,,40.0,0.3,515.0,0.0,0.0,515.0,45.0,95.0,28.0,672.0,33600.0,1833.3401706855475,1120.0,88.9,,,,False
436,lit503,OPC-5,OPC,"Kim et al., 1999",ambient,,5.0,0.45,370.0,0.0,0.0,370.0,47.0,95.0,1.0,24.0,360.0,10.284210424993706,5.0,11.8,,,,False
437,lit503,OPC-5,OPC,"Kim et al., 1999",ambient,,5.0,0.45,370.0,0.0,0.0,370.0,47.0,95.0,3.0,72.0,1080.0,30.852631274981118,15.0,20.3,,,,False
438,lit503,OPC-5,OPC,"Kim et al., 1999",ambient,,5.0,0.45,370.0,0.0,0.0,370.0,47.0,95.0,7.0,168.0,2520.0,71.98947297495594,35.0,27.5,,,,False
439,lit503,OPC-20,OPC,"Kim et al., 1999",ambient,,20.0,0.45,370.0,0.0,0.0,370.0,47.0,95.0,1.0,24.0,720.0,24.0,20.0,17.9,,,,False
440,lit503,OPC-20,OPC,"Kim et al., 1999",ambient,,20.0,0.45,370.0,0.0,0.0,370.0,47.0,95.0,3.0,72.0,2160.0,72.0,60.0,27.5,,,,False
441,lit503,OPC-20,OPC,"Kim et al., 1999",ambient,,20.0,0.45,370.0,0.0,0.0,370.0,47.0,95.0,7.0,168.0,5040.0,168.0,140.0,35.7,,,,False
442,lit503,OPC-40,OPC,"Kim et al., 1999",ambient,,40.0,0.45,370.0,0.0,0.0,370.0,47.0,95.0,1.0,24.0,1200.0,65.47643466734098,40.0,25.6,,,,False
443,lit503,OPC-40,OPC,"Kim et al., 1999",ambient,,40.0,0.45,370.0,0.0,0.0,370.0,47.0,95.0,3.0,72.0,3600.0,196.42930400202295,120.0,36.9,,,,False
444,lit503,OPC-40,OPC,"Kim et al., 1999",ambient,,40.0,0.45,370.0,0.0,0.0,370.0,47.0,95.0,7.0,168.0,8400.0,458.3350426713869,280.0,44.6,,,,False
445,lit503,FA20-20,FA20,"Kim et al., 1999",ambient,,20.0,0.45,296.0,72.0,0.0,370.0,47.0,95.0,1.0,24.0,720.0,24.0,20.0,15.2,,,,False
446,lit503,FA20-20,FA20,"Kim et al., 1999",ambient,,20.0,0.45,296.0,72.0,0.0,370.0,47.0,95.0,3.0,72.0,2160.0,72.0,60.0,25.1,,,,False
447,lit503,FA20-20,FA20,"Kim et al., 1999",ambient,,20.0,0.45,296.0,72.0,0.0,370.0,47.0,95.0,7.0,168.0,5040.0,168.0,140.0,33.8,,,,False
448,lit503,BFS30-20,BFS30,"Kim et al., 1999",ambient,,20.0,0.45,259.0,0.0,111.0,370.0,47.0,95.0,1.0,24.0,720.0,24.0,20.0,16.5,,,,False
449,lit503,BFS30-20,BFS30,"Kim et al., 1999",ambient,,20.0,0.45,259.0,0.0,111.0,370.0,47.0,95.0,3.0,72.0,2160.0,72.0,60.0,26.7,,,,False
450,lit503,BFS30-20,BFS30,"Kim et al., 1999",ambient,,20.0,0.45,259.0,0.0,111.0,370.0,47.0,95.0,7.0,168.0,5040.0,168.0,140.0,34.5,,,,False
451,lit503,FA20 + BFS30-20,FA20 + BFS30,"Kim et al., 1999",ambient,,20.0,0.45,222.0,74.0,111.0,407.0,47.0,95.0,1.0,24.0,720.0,24.0,20.0,14.6,,,,False
452,lit503,FA20 + BFS30-20,FA20 + BFS30,"Kim et al., 1999",ambient,,20.0,0.45,222.0,74.0,111.0,407.0,47.0,95.0,3.0,72.0,2160.0,72.0,60.0,23.3,,,,False
453,lit503,FA20 + BFS30-20,FA20 + BFS30,"Kim et al., 1999",ambient,,20.0,0.45,222.0,74.0,111.0,407.0,47.0,95.0,7.0,168.0,5040.0,168.0,140.0,31.1,,,,False
454,lit503,OPC-5,OPC,"Kim et al., 1995",ambient,,5.0,0.5,360.0,0.0,0.0,360.0,46.0,95.0,1.0,24.0,360.0,10.284210424993706,5.0,10.5,,,,False
455,lit503,OPC-5,OPC,"Kim et al., 1995",ambient,,5.0,0.5,360.0,0.0,0.0,360.0,46.0,95.0,3.0,72.0,1080.0,30.852631274981118,15.0,18.6,,,,False
456,lit503,OPC-5,OPC,"Kim et al., 1995",ambient,,5.0,0.5,360.0,0.0,0.0,360.0,46.0,95.0,7.0,168.0,2520.0,71.98947297495594,35.0,24.8,,,,False
457,lit503,OPC-5,OPC,"Kim et al., 1995",ambient,,5.0,0.5,360.0,0.0,0.0,360.0,46.0,95.0,14.0,336.0,5040.0,143.9789459499119,70.0,31.2,,,,False
458,lit503,OPC-5,OPC,"Kim et al., 1995",ambient,,5.0,0.5,360.0,0.0,0.0,360.0,46.0,95.0,28.0,672.0,10080.0,287.9578918998238,140.0,36.5,,,,False
459,lit503,OPC-20,OPC,"Kim et al., 1995",ambient,,20.0,0.5,360.0,0.0,0.0,360.0,46.0,95.0,1.0,24.0,720.0,24.0,20.0,15.2,,,,False
460,lit503,OPC-20,OPC,"Kim et al., 1995",ambient,,20.0,0.5,360.0,0.0,0.0,360.0,46.0,95.0,3.0,72.0,2160.0,72.0,60.0,25.7,,,,False
461,lit503,OPC-20,OPC,"Kim et al., 1995",ambient,,20.0,0.5,360.0,0.0,0.0,360.0,46.0,95.0,7.0,168.0,5040.0,168.0,140.0,32.9,,,,False
462,lit503,OPC-20,OPC,"Kim et al., 1995",ambient,,20.0,0.5,360.0,0.0,0.0,360.0,46.0,95.0,14.0,336.0,10080.0,336.0,280.0,38.7,,,,False
463,lit503,OPC-20,OPC,"Kim et al., 1995",ambient,,20.0,0.5,360.0,0.0,0.0,360.0,46.0,95.0,28.0,672.0,20160.0,672.0,560.0,42.8,,,,False
464,lit503,OPC-40,OPC,"Kim et al., 1995",ambient,,40.0,0.5,360.0,0.0,0.0,360.0,46.0,95.0,1.0,24.0,1200.0,65.47643466734098,40.0,21.6,,,,False
465,lit503,OPC-40,OPC,"Kim et al., 1995",ambient,,40.0,0.5,360.0,0.0,0.0,360.0,46.0,95.0,3.0,72.0,3600.0,196.42930400202295,120.0,31.8,,,,False
466,lit503,OPC-40,OPC,"Kim et al., 1995",ambient,,40.0,0.5,360.0,0.0,0.0,360.0,46.0,95.0,7.0,168.0,8400.0,458.3350426713869,280.0,40.9,,,,False
467,lit503,OPC-40,OPC,"Kim et al., 1995",ambient,,40.0,0.5,360.0,0.0,0.0,360.0,46.0,95.0,14.0,336.0,16800.0,916.6700853427737,560.0,46.2,,,,False
468,lit503,OPC-40,OPC,"Kim et al., 1995",ambient,,40.0,0.5,360.0,0.0,0.0,360.0,46.0,95.0,28.0,672.0,33600.0,1833.3401706855475,1120.0,49.8,,,,False
469,lit503,OPC-5,OPC,"Khil et al.,1998",ambient,,5.0,0.45,370.0,0.0,0.0,370.0,47.0,95.0,1.0,24.0,360.0,10.284210424993706,5.0,12.4,,,,False
470,lit503,OPC-5,OPC,"Khil et al.,1998",ambient,,5.0,0.45,370.0,0.0,0.0,370.0,47.0,95.0,3.0,72.0,1080.0,30.852631274981118,15.0,19.6,,,,False
471,lit503,OPC-5,OPC,"Khil et al.,1998",ambient,,5.0,0.45,370.0,0.0,0.0,370.0,47.0,95.0,7.0,168.0,2520.0,71.98947297495594,35.0,27.2,,,,False
472,lit503,OPC-20,OPC,"Khil et al.,1998",ambient,,20.0,0.45,370.0,0.0,0.0,370.0,47.0,95.0,1.0,24.0,720.0,24.0,20.0,17.5,,,,False
473,lit503,OPC-20,OPC,"Khil et al.,1998",ambient,,20.0,0.45,370.0,0.0,0.0,370.0,47.0,95.0,3.0,72.0,2160.0,72.0,60.0,27.8,,,,False
474,lit503,OPC-20,OPC,"Khil et al.,1998",ambient,,20.0,0.45,370.0,0.0,0.0,370.0,47.0,95.0,7.0,168.0,5040.0,168.0,140.0,35.6,,,,False
475,lit503,OPC-40,OPC,"Khil et al.,1998",ambient,,40.0,0.45,370.0,0.0,0.0,370.0,47.0,95.0,1.0,24.0,1200.0,65.47643466734098,40.0,24.3,,,,False
476,lit503,OPC-40,OPC,"Khil et al.,1998",ambient,,40.0,0.45,370.0,0.0,0.0,370.0,47.0,95.0,3.0,72.0,3600.0,196.42930400202295,120.0,34.9,,,,False
477,lit503,OPC-40,OPC,"Khil et al.,1998",ambient,,40.0,0.45,370.0,0.0,0.0,370.0,47.0,95.0,7.0,168.0,8400.0,458.3350426713869,280.0,42.7,,,,False
478,lit503,FA20-20,FA20,"Khil et al.,1998",ambient,,20.0,0.45,296.0,72.0,0.0,370.0,47.0,95.0,1.0,24.0,720.0,24.0,20.0,14.3,,,,False
479,lit503,FA20-20,FA20,"Khil et al.,1998",ambient,,20.0,0.45,296.0,72.0,0.0,370.0,47.0,95.0,3.0,72.0,2160.0,72.0,60.0,24.5,,,,False
480,lit503,FA20-20,FA20,"Khil et al.,1998",ambient,,20.0,0.45,296.0,72.0,0.0,370.0,47.0,95.0,7.0,168.0,5040.0,168.0,140.0,33.1,,,,False
481,lit503,BFS30-20,BFS30,"Khil et al.,1998",ambient,,20.0,0.45,259.0,0.0,111.0,370.0,47.0,95.0,1.0,24.0,720.0,24.0,20.0,15.8,,,,False
482,lit503,BFS30-20,BFS30,"Khil et al.,1998",ambient,,20.0,0.45,259.0,0.0,111.0,370.0,47.0,95.0,3.0,72.0,2160.0,72.0,60.0,26.1,,,,False
483,lit503,BFS30-20,BFS30,"Khil et al.,1998",ambient,,20.0,0.45,259.0,0.0,111.0,370.0,47.0,95.0,7.0,168.0,5040.0,168.0,140.0,34.0,,,,False
484,lit503,FA20 + BFS30-20,FA20 + BFS30,"Khil et al.,1998",ambient,,20.0,0.45,222.0,74.0,111.0,407.0,47.0,95.0,1.0,24.0,720.0,24.0,20.0,13.6,,,,False
485,lit503,FA20 + BFS30-20,FA20 + BFS30,"Khil et al.,1998",ambient,,20.0,0.45,222.0,74.0,111.0,407.0,47.0,95.0,3.0,72.0,2160.0,72.0,60.0,22.4,,,,False
486,lit503,FA20 + BFS30-20,FA20 + BFS30,"Khil et al.,1998",ambient,,20.0,0.45,222.0,74.0,111.0,407.0,47.0,95.0,7.0,168.0,5040.0,168.0,140.0,30.9,,,,False
487,lit503,W/C 0.30 – 10 °C,W/C 0.30,"Han et al.,1998",ambient,,10.0,0.3,500.0,0.0,0.0,500.0,46.0,95.0,1.0,24.0,480.0,13.777922554035577,10.0,18.5,,,,False
488,lit503,W/C 0.30 – 10 °C,W/C 0.30,"Han et al.,1998",ambient,,10.0,0.3,500.0,0.0,0.0,500.0,46.0,95.0,3.0,72.0,1440.0,41.33376766210673,30.0,28.9,,,,False
489,lit503,W/C 0.30 – 10 °C,W/C 0.30,"Han et al.,1998",ambient,,10.0,0.3,500.0,0.0,0.0,500.0,46.0,95.0,7.0,168.0,3360.0,96.44545787824903,70.0,40.7,,,,False
490,lit503,W/C 0.30 – 30 °C,W/C 0.30,"Han et al.,1998",ambient,,30.0,0.3,500.0,0.0,0.0,500.0,46.0,95.0,1.0,24.0,960.0,40.302984740633946,30.0,25.6,,,,False
491,lit503,W/C 0.30 – 30 °C,W/C 0.30,"Han et al.,1998",ambient,,30.0,0.3,500.0,0.0,0.0,500.0,46.0,95.0,3.0,72.0,2880.0,120.90895422190184,90.0,36.8,,,,False
492,lit503,W/C 0.30 – 30 °C,W/C 0.30,"Han et al.,1998",ambient,,30.0,0.3,500.0,0.0,0.0,500.0,46.0,95.0,7.0,168.0,6720.0,282.1208931844376,210.0,47.5,,,,False
493,lit503,W/C 0.45 – 10 °C,W/C 0.45,"Han et al.,1998",ambient,,10.0,0.45,370.0,0.0,0.0,370.0,47.0,95.0,1.0,24.0,480.0,13.777922554035577,10.0,12.8,,,,False
494,lit503,W/C 0.45 – 10 °C,W/C 0.45,"Han et al.,1998",ambient,,10.0,0.45,370.0,0.0,0.0,370.0,47.0,95.0,3.0,72.0,1440.0,41.33376766210673,30.0,20.3,,,,False
495,lit503,W/C 0.45 – 10 °C,W/C 0.45,"Han et al.,1998",ambient,,10.0,0.45,370.0,0.0,0.0,370.0,47.0,95.0,7.0,168.0,3360.0,96.44545787824903,70.0,28.4,,,,False
