Repository: RIK-GH/Concrete_Maturity_Cube

# Concrete_Maturity_Cube — Supplementary dataset and code package

Supporting materials for the manuscript **"Member-size dependence of in-place concrete
strength: sensor-monitored maturity for formwork removal"** (Park, Choe, Kim & Rhee;
under review, *Case Studies in Construction Materials*), which advances the framework
of Park, Choe, Kim & Rhee, *Frontiers in Materials* **13**:1762995 (2026).

**Package version: r11.0 (2026-07-26).** Changes from r10.2:

- **Cube FBG autogenous-strain record processed** (30 700 samples). The autogenous-shrinkage
  *valley* depths of manuscript Table 3 are now computed from it by `Src/t13_strain_valley.py`

File: Supplementary_Dataset/SI_Table_S1_strength_maturity.csv (part 3 of 3)
record_id,dataset,mix_id,mix_family,ref,temp_source,curing_type,curing_C,WC,cement,fly_ash,SCM_other,binder,Sa,RH,age_day,time_h,M_NS,t_eq,DD,f_c,fck,peakT,peak_day,maturity_provisional
496,lit503,W/C 0.45 – 30 °C,W/C 0.45,"Han et al.,1998",ambient,,30.0,0.45,370.0,0.0,0.0,370.0,47.0,95.0,1.0,24.0,960.0,40.302984740633946,30.0,18.6,,,,False
497,lit503,W/C 0.45 – 30 °C,W/C 0.45,"Han et al.,1998",ambient,,30.0,0.45,370.0,0.0,0.0,370.0,47.0,95.0,3.0,72.0,2880.0,120.90895422190184,90.0,29.5,,,,False
498,lit503,W/C 0.45 – 30 °C,W/C 0.45,"Han et al.,1998",ambient,,30.0,0.45,370.0,0.0,0.0,370.0,47.0,95.0,7.0,168.0,6720.0,282.1208931844376,210.0,38.2,,,,False
499,lit503,W/C 0.60 – 10 °C,W/C 0.60,"Han et al.,1998",ambient,,10.0,0.6,300.0,0.0,0.0,300.0,48.0,95.0,1.0,24.0,480.0,13.777922554035577,10.0,9.7,,,,False
500,lit503,W/C 0.60 – 10 °C,W/C 0.60,"Han et al.,1998",ambient,,10.0,0.6,300.0,0.0,0.0,300.0,48.0,95.0,3.0,72.0,1440.0,41.33376766210673,30.0,14.8,,,,False
501,lit503,W/C 0.60 – 10 °C,W/C 0.60,"Han et al.,1998",ambient,,10.0,0.6,300.0,0.0,0.0,300.0,48.0,95.0,7.0,168.0,3360.0,96.44545787824903,70.0,21.3,,,,False
502,lit503,W/C 0.60 – 30 °C,W/C 0.60,"Han et al.,1998",ambient,,30.0,0.6,300.0,0.0,0.0,300.0,48.0,95.0,1.0,24.0,960.0,40.302984740633946,30.0,14.3,,,,False
503,lit503,W/C 0.60 – 30 °C,W/C 0.60,"Han et al.,1999",ambient,,30.0,0.6,300.0,0.0,0.0,300.0,48.0,95.0,3.0,72.0,2880.0,120.90895422190184,90.0,22.7,,,,False
504,lit503,W/C 0.60 – 30 °C,W/C 0.60,"Han et al.,2000",ambient,,30.0,0.6,300.0,0.0,0.0,300.0,48.0,95.0,7.0,168.0,6720.0,282.1208931844376,210.0,29.4,,,,False
505,lit503,W/C 0.40 – 5 °C,W/C 0.40,"Kim et al., 1995",ambient,,5.0,0.4,400.0,0.0,0.0,400.0,46.0,95.0,1.0,24.0,360.0,10.284210424993706,5.0,11.2,,,,False
506,lit503,W/C 0.40 – 5 °C,W/C 0.40,"Kim et al., 1995",ambient,,5.0,0.4,400.0,0.0,0.0,400.0,46.0,95.0,3.0,72.0,1080.0,30.852631274981118,15.0,18.9,,,,False
507,lit503,W/C 0.40 – 5 °C,W/C 0.40,"Kim et al., 1995",ambient,,5.0,0.4,400.0,0.0,0.0,400.0,46.0,95.0,7.0,168.0,2520.0,71.98947297495594,35.0,26.7,,,,False
508,lit503,W/C 0.40 – 20 °C,W/C 0.40,"Kim et al., 1995",ambient,,20.0,0.4,400.0,0.0,0.0,400.0,46.0,95.0,1.0,24.0,720.0,24.0,20.0,18.6,,,,False
509,lit503,W/C 0.40 – 20 °C,W/C 0.40,"Kim et al., 1995",ambient,,20.0,0.4,400.0,0.0,0.0,400.0,46.0,95.0,3.0,72.0,2160.0,72.0,60.0,27.3,,,,False
510,lit503,W/C 0.40 – 20 °C,W/C 0.40,"Kim et al., 1995",ambient,,20.0,0.4,400.0,0.0,0.0,400.0,46.0,95.0,7.0,168.0,5040.0,168.0,140.0,34.5,,,,False
511,lit503,W/C 0.40 – 40 °C,W/C 0.40,"Kim et al., 1995",ambient,,40.0,0.4,400.0,0.0,0.0,400.0,46.0,95.0,1.0,24.0,1200.0,65.47643466734098,40.0,24.2,,,,False
512,lit503,W/C 0.40 – 40 °C,W/C 0.40,"Kim et al., 1995",ambient,,40.0,0.4,400.0,0.0,0.0,400.0,46.0,95.0,3.0,72.0,3600.0,196.42930400202295,120.0,33.8,,,,False
513,lit503,W/C 0.40 – 40 °C,W/C 0.40,"Kim et al., 1995",ambient,,40.0,0.4,400.0,0.0,0.0,400.0,46.0,95.0,7.0,168.0,8400.0,458.3350426713869,280.0,41.9,,,,False
514,lit503,W/C 0.50 – 20 °C,W/C 0.50,"Kim et al., 1995",ambient,,20.0,0.5,340.0,0.0,0.0,340.0,47.0,95.0,1.0,24.0,720.0,24.0,20.0,13.5,,,,False
515,lit503,W/C 0.50 – 20 °C,W/C 0.50,"Kim et al., 1995",ambient,,20.0,0.5,340.0,0.0,0.0,340.0,47.0,95.0,3.0,72.0,2160.0,72.0,60.0,22.1,,,,False
516,lit503,W/C 0.50 – 20 °C,W/C 0.50,"Kim et al., 1995",ambient,,20.0,0.5,340.0,0.0,0.0,340.0,47.0,95.0,7.0,168.0,5040.0,168.0,140.0,30.7,,,,False
517,lit503,W/C 0.60 – 20 °C,W/C 0.60,"Kim et al., 1995",ambient,,20.0,0.6,300.0,0.0,0.0,300.0,48.0,95.0,1.0,24.0,720.0,24.0,20.0,10.1,,,,False
518,lit503,W/C 0.60 – 20 °C,W/C 0.60,"Kim et al., 1995",ambient,,20.0,0.6,300.0,0.0,0.0,300.0,48.0,95.0,3.0,72.0,2160.0,72.0,60.0,17.4,,,,False
519,lit503,W/C 0.60 – 20 °C,W/C 0.60,"Kim et al., 1995",ambient,,20.0,0.6,300.0,0.0,0.0,300.0,48.0,95.0,7.0,168.0,5040.0,168.0,140.0,24.6,,,,False
520,lit503,OPC (Ord. Portland),OPC (Ord. Portland),"Kim, 2020",ambient,,25.0,0.235,717.0,10.7,8.8,736.54,46.2,95.0,2.0,48.0,1680.0,62.472935337386915,50.0,34.1,,,,False
521,lit503,OPC (Ord. Portland),OPC (Ord. Portland),"Kim, 2020",ambient,,25.0,0.235,717.0,10.7,8.8,736.54,46.2,95.0,3.0,72.0,2520.0,93.70940300608038,75.0,43.5,,,,False
522,lit503,OPC (Ord. Portland),OPC (Ord. Portland),"Kim, 2020",ambient,,25.0,0.235,717.0,10.7,8.8,736.54,46.2,95.0,5.0,120.0,4200.0,156.1823383434673,125.0,50.5,,,,False
523,lit503,OPC (Ord. Portland),OPC (Ord. Portland),"Kim, 2020",ambient,,25.0,0.235,717.0,10.7,8.8,736.54,46.2,95.0,7.0,168.0,5880.0,218.6552736808542,175.0,57.7,,,,False
524,lit503,OPC (Ord. Portland),OPC (Ord. Portland),"Kim, 2020",ambient,,25.0,0.235,717.0,10.7,8.8,736.54,46.2,95.0,10.0,240.0,8400.0,312.3646766869346,250.0,59.2,,,,False
525,lit503,OPC (Ord. Portland),OPC (Ord. Portland),"Kim, 2020",ambient,,25.0,0.235,717.0,10.7,8.8,736.54,46.2,95.0,14.0,336.0,11760.0,437.3105473617084,350.0,64.2,,,,False
526,lit503,OPC (Ord. Portland),OPC (Ord. Portland),"Kim, 2020",ambient,,25.0,0.235,717.0,10.7,8.8,736.54,46.2,95.0,21.0,504.0,17640.0,655.9658210425627,525.0,65.1,,,,False
527,lit503,OPC (Ord. Portland),OPC (Ord. Portland),"Kim, 2020",ambient,,25.0,0.235,717.0,10.7,8.8,736.54,46.2,95.0,28.0,672.0,23520.0,874.6210947234168,700.0,67.2,,,,False
528,lit503,OPC (Ord. Portland),OPC (Ord. Portland),"Kim, 2020",ambient,,25.0,0.235,717.0,10.7,8.8,736.54,46.2,95.0,56.0,1344.0,47040.0,1749.2421894468337,1400.0,69.5,,,,False
529,lit503,OPC (Ord. Portland),OPC (Ord. Portland),"Kim, 2020",ambient,,25.0,0.235,717.0,10.7,8.8,736.54,46.2,95.0,91.0,2184.0,76440.0,2842.5185578511046,2275.0,71.7,,,,False
530,lit503,LHPC (Low-Heat),LHPC (Low-Heat),"Kim, 2020",ambient,,25.0,0.235,717.0,10.7,8.8,736.54,46.2,95.0,2.0,48.0,1680.0,62.472935337386915,50.0,19.7,,,,False
531,lit503,LHPC (Low-Heat),LHPC (Low-Heat),"Kim, 2020",ambient,,25.0,0.235,717.0,10.7,8.8,736.54,46.2,95.0,3.0,72.0,2520.0,93.70940300608038,75.0,23.8,,,,False
532,lit503,LHPC (Low-Heat),LHPC (Low-Heat),"Kim, 2020",ambient,,25.0,0.235,717.0,10.7,8.8,736.54,46.2,95.0,5.0,120.0,4200.0,156.1823383434673,125.0,25.1,,,,False
533,lit503,LHPC (Low-Heat),LHPC (Low-Heat),"Kim, 2020",ambient,,25.0,0.235,717.0,10.7,8.8,736.54,46.2,95.0,7.0,168.0,5880.0,218.6552736808542,175.0,28.6,,,,False
534,lit503,LHPC (Low-Heat),LHPC (Low-Heat),"Kim, 2020",ambient,,25.0,0.235,717.0,10.7,8.8,736.54,46.2,95.0,10.0,240.0,8400.0,312.3646766869346,250.0,32.4,,,,False
535,lit503,LHPC (Low-Heat),LHPC (Low-Heat),"Kim, 2020",ambient,,25.0,0.235,717.0,10.7,8.8,736.54,46.2,95.0,14.0,336.0,11760.0,437.3105473617084,350.0,35.3,,,,False
536,lit503,LHPC (Low-Heat),LHPC (Low-Heat),"Kim, 2020",ambient,,25.0,0.235,717.0,10.7,8.8,736.54,46.2,95.0,21.0,504.0,17640.0,655.9658210425627,525.0,38.6,,,,False
537,lit503,LHPC (Low-Heat),LHPC (Low-Heat),"Kim, 2020",ambient,,25.0,0.235,717.0,10.7,8.8,736.54,46.2,95.0,28.0,672.0,23520.0,874.6210947234168,700.0,42.5,,,,False
538,lit503,LHPC (Low-Heat),LHPC (Low-Heat),"Kim, 2020",ambient,,25.0,0.235,717.0,10.7,8.8,736.54,46.2,95.0,56.0,1344.0,47040.0,1749.2421894468337,1400.0,63.3,,,,False
539,lit503,LHPC (Low-Heat),LHPC (Low-Heat),"Kim, 2020",ambient,,25.0,0.235,717.0,10.7,8.8,736.54,46.2,95.0,91.0,2184.0,76440.0,2842.5185578511046,2275.0,64.5,,,,False
540,lit503,ESPC (Early-Strength),ESPC (Early-Strength),"Kim, 2020",ambient,,25.0,0.235,717.0,10.7,8.8,736.54,46.2,95.0,2.0,48.0,1680.0,62.472935337386915,50.0,40.3,,,,False
541,lit503,ESPC (Early-Strength),ESPC (Early-Strength),"Kim, 2020",ambient,,25.0,0.235,717.0,10.7,8.8,736.54,46.2,95.0,3.0,72.0,2520.0,93.70940300608038,75.0,49.9,,,,False
542,lit503,ESPC (Early-Strength),ESPC (Early-Strength),"Kim, 2020",ambient,,25.0,0.235,717.0,10.7,8.8,736.54,46.2,95.0,5.0,120.0,4200.0,156.1823383434673,125.0,56.7,,,,False
543,lit503,ESPC (Early-Strength),ESPC (Early-Strength),"Kim, 2020",ambient,,25.0,0.235,717.0,10.7,8.8,736.54,46.2,95.0,7.0,168.0,5880.0,218.6552736808542,175.0,65.4,,,,False
544,lit503,ESPC (Early-Strength),ESPC (Early-Strength),"Kim, 2020",ambient,,25.0,0.235,717.0,10.7,8.8,736.54,46.2,95.0,10.0,240.0,8400.0,312.3646766869346,250.0,68.4,,,,False
545,lit503,ESPC (Early-Strength),ESPC (Early-Strength),"Kim, 2020",ambient,,25.0,0.235,717.0,10.7,8.8,736.54,46.2,95.0,14.0,336.0,11760.0,437.3105473617084,350.0,69.3,,,,False
546,lit503,ESPC (Early-Strength),ESPC (Early-Strength),"Kim, 2020",ambient,,25.0,0.235,717.0,10.7,8.8,736.54,46.2,95.0,21.0,504.0,17640.0,655.9658210425627,525.0,70.3,,,,False
547,lit503,ESPC (Early-Strength),ESPC (Early-Strength),"Kim, 2020",ambient,,25.0,0.235,717.0,10.7,8.8,736.54,46.2,95.0,28.0,672.0,23520.0,874.6210947234168,700.0,71.4,,,,False
548,lit503,ESPC (Early-Strength),ESPC (Early-Strength),"Kim, 2020",ambient,,25.0,0.235,717.0,10.7,8.8,736.54,46.2,95.0,56.0,1344.0,47040.0,1749.2421894468337,1400.0,72.5,,,,False
549,lit503,ESPC (Early-Strength),ESPC (Early-Strength),"Kim, 2020",ambient,,25.0,0.235,717.0,10.7,8.8,736.54,46.2,95.0,91.0,2184.0,76440.0,2842.5185578511046,2275.0,74.8,,,,False
550,lit503,W/C 0.28 – 5 °C,W/C 0.28,"Kwon,2004",ambient,,5.0,0.28,607.0,0.0,0.0,607.0,41.0,95.0,2.0,48.0,720.0,20.56842084998741,10.0,19.0,,,,False
551,lit503,W/C 0.28 – 5 °C,W/C 0.28,"Kwon,2004",ambient,,5.0,0.28,607.0,0.0,0.0,607.0,41.0,95.0,4.0,96.0,1440.0,41.13684169997482,20.0,42.0,,,,False
552,lit503,W/C 0.28 – 5 °C,W/C 0.28,"Kwon,2004",ambient,,5.0,0.28,607.0,0.0,0.0,607.0,41.0,95.0,6.0,144.0,2160.0,61.705262549962235,30.0,51.0,,,,False
553,lit503,W/C 0.28 – 5 °C,W/C 0.28,"Kwon,2004",ambient,,5.0,0.28,607.0,0.0,0.0,607.0,41.0,95.0,14.0,336.0,5040.0,143.9789459499119,70.0,68.0,,,,False
554,lit503,W/C 0.28 – 5 °C,W/C 0.28,"Kwon,2004",ambient,,5.0,0.28,607.0,0.0,0.0,607.0,41.0,95.0,26.0,624.0,9360.0,267.38947104983635,130.0,77.0,,,,False
555,lit503,W/C 0.28 – 5 °C,W/C 0.28,"Kwon,2004",ambient,,5.0,0.28,607.0,0.0,0.0,607.0,41.0,95.0,56.0,1344.0,20160.0,575.9157837996476,280.0,84.0,,,,False
556,lit503,W/C 0.28 – 5 °C,W/C 0.28,"Kwon,2004",ambient,,5.0,0.28,607.0,0.0,0.0,607.0,41.0,95.0,117.0,2808.0,42120.0,1203.2526197242635,585.0,85.0,,,,False
557,lit503,W/C 0.28 – 5 °C,W/C 0.28,"Kwon,2004",ambient,,5.0,0.28,607.0,0.0,0.0,607.0,41.0,95.0,181.0,4344.0,65160.0,1861.4420869238606,905.0,82.0,,,,False
558,lit503,W/C 0.32 – 10 °C,W/C 0.32,"Kwon,2004",ambient,,10.0,0.32,531.0,0.0,0.0,531.0,43.0,95.0,1.0,24.0,480.0,13.777922554035577,10.0,17.0,,,,False
559,lit503,W/C 0.32 – 10 °C,W/C 0.32,"Kwon,2004",ambient,,10.0,0.32,531.0,0.0,0.0,531.0,43.0,95.0,3.0,72.0,1440.0,41.33376766210673,30.0,44.0,,,,False
560,lit503,W/C 0.32 – 10 °C,W/C 0.32,"Kwon,2004",ambient,,10.0,0.32,531.0,0.0,0.0,531.0,43.0,95.0,5.0,120.0,2400.0,68.88961277017788,50.0,54.0,,,,False
561,lit503,W/C 0.32 – 10 °C,W/C 0.32,"Kwon,2004",ambient,,10.0,0.32,531.0,0.0,0.0,531.0,43.0,95.0,11.0,264.0,5280.0,151.55714809439132,110.0,69.0,,,,False
562,lit503,W/C 0.32 – 10 °C,W/C 0.32,"Kwon,2004",ambient,,10.0,0.32,531.0,0.0,0.0,531.0,43.0,95.0,20.0,480.0,9600.0,275.5584510807115,200.0,82.0,,,,False
563,lit503,W/C 0.32 – 10 °C,W/C 0.32,"Kwon,2004",ambient,,10.0,0.32,531.0,0.0,0.0,531.0,43.0,95.0,41.0,984.0,19680.0,564.8948247154586,410.0,89.0,,,,False
564,lit503,W/C 0.32 – 10 °C,W/C 0.32,"Kwon,2004",ambient,,10.0,0.32,531.0,0.0,0.0,531.0,43.0,95.0,86.0,2064.0,41280.0,1184.9013396470596,860.0,87.0,,,,False
565,lit503,W/C 0.32 – 10 °C,W/C 0.32,"Kwon,2004",ambient,,10.0,0.32,531.0,0.0,0.0,531.0,43.0,95.0,136.0,3264.0,65280.0,1873.7974673488384,1360.0,90.0,,,,False
566,lit503,W/C 0.37 – 20 °C,W/C 0.37,"Kwon,2004",ambient,,20.0,0.37,459.0,0.0,0.0,459.0,44.0,95.0,1.0,24.0,720.0,24.0,20.0,31.0,,,,False
567,lit503,W/C 0.37 – 20 °C,W/C 0.37,"Kwon,2004",ambient,,20.0,0.37,459.0,0.0,0.0,459.0,44.0,95.0,2.0,48.0,1440.0,48.0,40.0,51.0,,,,False
568,lit503,W/C 0.37 – 20 °C,W/C 0.37,"Kwon,2004",ambient,,20.0,0.37,459.0,0.0,0.0,459.0,44.0,95.0,3.0,72.0,2160.0,72.0,60.0,62.0,,,,False
569,lit503,W/C 0.37 – 20 °C,W/C 0.37,"Kwon,2004",ambient,,20.0,0.37,459.0,0.0,0.0,459.0,44.0,95.0,7.0,168.0,5040.0,168.0,140.0,73.0,,,,False
570,lit503,W/C 0.37 – 20 °C,W/C 0.37,"Kwon,2004",ambient,,20.0,0.37,459.0,0.0,0.0,459.0,44.0,95.0,14.0,336.0,10080.0,336.0,280.0,75.0,,,,False
571,lit503,W/C 0.37 – 20 °C,W/C 0.37,"Kwon,2004",ambient,,20.0,0.37,459.0,0.0,0.0,459.0,44.0,95.0,28.0,672.0,20160.0,672.0,560.0,92.0,,,,False
572,lit503,W/C 0.37 – 20 °C,W/C 0.37,"Kwon,2004",ambient,,20.0,0.37,459.0,0.0,0.0,459.0,44.0,95.0,56.0,1344.0,40320.0,1344.0,1120.0,101.0,,,,False
573,lit503,W/C 0.37 – 20 °C,W/C 0.37,"Kwon,2004",ambient,,20.0,0.37,459.0,0.0,0.0,459.0,44.0,95.0,91.0,2184.0,65520.0,2184.0,1820.0,90.0,,,,False
574,lit503,W/C 0.45 – 40 °C,W/C 0.45,"Kwon,2004",ambient,,40.0,0.45,378.0,0.0,0.0,378.0,47.0,95.0,0.5,12.0,600.0,32.73821733367049,20.0,18.0,,,,False
575,lit503,W/C 0.45 – 40 °C,W/C 0.45,"Kwon,2004",ambient,,40.0,0.45,378.0,0.0,0.0,378.0,47.0,95.0,1.0,24.0,1200.0,65.47643466734098,40.0,54.0,,,,False
576,lit503,W/C 0.45 – 40 °C,W/C 0.45,"Kwon,2004",ambient,,40.0,0.45,378.0,0.0,0.0,378.0,47.0,95.0,2.0,48.0,2400.0,130.95286933468196,80.0,68.0,,,,False
577,lit503,W/C 0.45 – 40 °C,W/C 0.45,"Kwon,2004",ambient,,40.0,0.45,378.0,0.0,0.0,378.0,47.0,95.0,4.0,96.0,4800.0,261.9057386693639,160.0,77.0,,,,False
578,lit503,W/C 0.45 – 40 °C,W/C 0.45,"Kwon,2004",ambient,,40.0,0.45,378.0,0.0,0.0,378.0,47.0,95.0,8.0,192.0,9600.0,523.8114773387279,320.0,90.0,,,,False
579,lit503,W/C 0.45 – 40 °C,W/C 0.45,"Kwon,2004",ambient,,40.0,0.45,378.0,0.0,0.0,378.0,47.0,95.0,18.0,432.0,21600.0,1178.5758240121377,720.0,91.0,,,,False
580,lit503,W/C 0.45 – 40 °C,W/C 0.45,"Kwon,2004",ambient,,40.0,0.45,378.0,0.0,0.0,378.0,47.0,95.0,34.0,816.0,40800.0,2226.1987786895934,1360.0,93.0,,,,False
581,lit503,W/C 0.45 – 40 °C,W/C 0.45,"Kwon,2004",ambient,,40.0,0.45,378.0,0.0,0.0,378.0,47.0,95.0,59.0,1416.0,70800.0,3863.109645373118,2360.0,93.0,,,,False
582,lit503,OPC – 5 °C,OPC,"Park et al., 2003",ambient,,5.0,0.42,420.0,0.0,0.0,420.0,45.5,95.0,1.0,24.0,360.0,10.284210424993706,5.0,12.8,,,,False
583,lit503,OPC – 5 °C,OPC,"Park et al., 2003",ambient,,5.0,0.42,420.0,0.0,0.0,420.0,45.5,95.0,3.0,72.0,1080.0,30.852631274981118,15.0,20.2,,,,False
584,lit503,OPC – 5 °C,OPC,"Park et al., 2003",ambient,,5.0,0.42,420.0,0.0,0.0,420.0,45.5,95.0,7.0,168.0,2520.0,71.98947297495594,35.0,28.6,,,,False
585,lit503,OPC – 20 °C,OPC,"Park et al., 2003",ambient,,20.0,0.42,420.0,0.0,0.0,420.0,45.5,95.0,1.0,24.0,720.0,24.0,20.0,18.7,,,,False
586,lit503,OPC – 20 °C,OPC,"Park et al., 2003",ambient,,20.0,0.42,420.0,0.0,0.0,420.0,45.5,95.0,3.0,72.0,2160.0,72.0,60.0,27.8,,,,False
587,lit503,OPC – 20 °C,OPC,"Park et al., 2003",ambient,,20.0,0.42,420.0,0.0,0.0,420.0,45.5,95.0,7.0,168.0,5040.0,168.0,140.0,35.4,,,,False
588,lit503,OPC – 40 °C,OPC,"Park et al., 2003",ambient,,40.0,0.42,420.0,0.0,0.0,420.0,45.5,95.0,1.0,24.0,1200.0,65.47643466734098,40.0,24.5,,,,False
589,lit503,OPC – 40 °C,OPC,"Park et al., 2003",ambient,,40.0,0.42,420.0,0.0,0.0,420.0,45.5,95.0,3.0,72.0,3600.0,196.42930400202295,120.0,34.6,,,,False
590,lit503,OPC – 40 °C,OPC,"Park et al., 2003",ambient,,40.0,0.42,420.0,0.0,0.0,420.0,45.5,95.0,7.0,168.0,8400.0,458.3350426713869,280.0,42.8,,,,False
591,lit503,BFS 30% – 20 °C,BFS 30%,"Park et al., 2003",ambient,,20.0,0.42,294.0,0.0,126.0,420.0,45.5,95.0,1.0,24.0,720.0,24.0,20.0,16.8,,,,False
592,lit503,BFS 30% – 20 °C,BFS 30%,"Park et al., 2003",ambient,,20.0,0.42,294.0,0.0,126.0,420.0,45.5,95.0,3.0,72.0,2160.0,72.0,60.0,25.7,,,,False
593,lit503,BFS 30% – 20 °C,BFS 30%,"Park et al., 2003",ambient,,20.0,0.42,294.0,0.0,126.0,420.0,45.5,95.0,7.0,168.0,5040.0,168.0,140.0,33.3,,,,False
594,lit503,FA 20% – 20 °C,FA 20%,"Park et al., 2003",ambient,,20.0,0.42,336.0,84.0,0.0,420.0,45.5,95.0,1.0,24.0,720.0,24.0,20.0,15.2,,,,False
595,lit503,FA 20% – 20 °C,FA 20%,"Park et al., 2003",ambient,,20.0,0.42,336.0,84.0,0.0,420.0,45.5,95.0,3.0,72.0,2160.0,72.0,60.0,23.9,,,,False
596,lit503,FA 20% – 20 °C,FA 20%,"Park et al., 2003",ambient,,20.0,0.42,336.0,84.0,0.0,420.0,45.5,95.0,7.0,168.0,5040.0,168.0,140.0,32.0,,,,False
597,lit503,FA 20% + BFS 30% – 20 °C,FA 20% + BFS 30%,"Park et al., 2003",ambient,,20.0,0.42,252.0,84.0,126.0,462.0,45.5,95.0,1.0,24.0,720.0,24.0,20.0,14.1,,,,False
598,lit503,FA 20% + BFS 30% – 20 °C,FA 20% + BFS 30%,"Park et al., 2003",ambient,,20.0,0.42,252.0,84.0,126.0,462.0,45.5,95.0,3.0,72.0,2160.0,72.0,60.0,22.8,,,,False
599,lit503,FA 20% + BFS 30% – 20 °C,FA 20% + BFS 30%,"Park et al., 2003",ambient,,20.0,0.42,252.0,84.0,126.0,462.0,45.5,95.0,7.0,168.0,5040.0,168.0,140.0,30.1,,,,False
600,lit503,Series A – W/B 0.30 (20 °C),Series A – W/B 0.30 (20 °C),"Han et al., 2000",ambient,,20.0,0.3,550.0,0.0,0.0,550.0,46.0,95.0,1.0,24.0,720.0,24.0,20.0,19.3,,,,False
601,lit503,Series A – W/B 0.30 (20 °C),Series A – W/B 0.30 (20 °C),"Han et al., 2000",ambient,,20.0,0.3,550.0,0.0,0.0,550.0,46.0,95.0,2.0,48.0,1440.0,48.0,40.0,32.5,,,,False
602,lit503,Series A – W/B 0.30 (20 °C),Series A – W/B 0.30 (20 °C),"Han et al., 2000",ambient,,20.0,0.3,550.0,0.0,0.0,550.0,46.0,95.0,3.0,72.0,2160.0,72.0,60.0,41.8,,,,False
603,lit503,Series A – W/B 0.30 (20 °C),Series A – W/B 0.30 (20 °C),"Han et al., 2000",ambient,,20.0,0.3,550.0,0.0,0.0,550.0,46.0,95.0,7.0,168.0,5040.0,168.0,140.0,56.4,,,,False
604,lit503,Series A – W/B 0.30 (20 °C),Series A – W/B 0.30 (20 °C),"Han et al., 2000",ambient,,20.0,0.3,550.0,0.0,0.0,550.0,46.0,95.0,14.0,336.0,10080.0,336.0,280.0,65.7,,,,False
605,lit503,Series A – W/B 0.30 (20 °C),Series A – W/B 0.30 (20 °C),"Han et al., 2000",ambient,,20.0,0.3,550.0,0.0,0.0,550.0,46.0,95.0,28.0,672.0,20160.0,672.0,560.0,72.9,,,,False
606,lit503,Series B – W/B 0.35 (10 °C),Series B – W/B 0.35 (10 °C),"Han et al., 2000",ambient,,10.0,0.35,471.0,0.0,0.0,471.0,46.0,95.0,1.0,24.0,480.0,13.777922554035577,10.0,14.6,,,,False
607,lit503,Series B – W/B 0.35 (10 °C),Series B – W/B 0.35 (10 °C),"Han et al., 2000",ambient,,10.0,0.35,471.0,0.0,0.0,471.0,46.0,95.0,2.0,48.0,960.0,27.555845108071154,20.0,28.2,,,,False
608,lit503,Series B – W/B 0.35 (10 °C),Series B – W/B 0.35 (10 °C),"Han et al., 2000",ambient,,10.0,0.35,471.0,0.0,0.0,471.0,46.0,95.0,3.0,72.0,1440.0,41.33376766210673,30.0,38.6,,,,False
609,lit503,Series B – W/B 0.35 (10 °C),Series B – W/B 0.35 (10 °C),"Han et al., 2000",ambient,,10.0,0.35,471.0,0.0,0.0,471.0,46.0,95.0,7.0,168.0,3360.0,96.44545787824903,70.0,51.2,,,,False
610,lit503,Series B – W/B 0.35 (10 °C),Series B – W/B 0.35 (10 °C),"Han et al., 2000",ambient,,10.0,0.35,471.0,0.0,0.0,471.0,46.0,95.0,14.0,336.0,6720.0,192.89091575649806,140.0,58.7,,,,False
611,lit503,Series B – W/B 0.35 (10 °C),Series B – W/B 0.35 (10 °C),"Han et al., 2000",ambient,,10.0,0.35,471.0,0.0,0.0,471.0,46.0,95.0,28.0,672.0,13440.0,385.7818315129961,280.0,63.4,,,,False
612,lit503,Series C – W/B 0.45 (5 °C),Series C – W/B 0.45 (5 °C),"Han et al., 2000",ambient,,5.0,0.45,367.0,0.0,0.0,367.0,47.0,95.0,1.0,24.0,360.0,10.284210424993706,5.0,8.5,,,,False
613,lit503,Series C – W/B 0.45 (5 °C),Series C – W/B 0.45 (5 °C),"Han et al., 2000",ambient,,5.0,0.45,367.0,0.0,0.0,367.0,47.0,95.0,2.0,48.0,720.0,20.56842084998741,10.0,18.6,,,,False
614,lit503,Series C – W/B 0.45 (5 °C),Series C – W/B 0.45 (5 °C),"Han et al., 2000",ambient,,5.0,0.45,367.0,0.0,0.0,367.0,47.0,95.0,3.0,72.0,1080.0,30.852631274981118,15.0,25.1,,,,False
615,lit503,Series C – W/B 0.45 (5 °C),Series C – W/B 0.45 (5 °C),"Han et al., 2000",ambient,,5.0,0.45,367.0,0.0,0.0,367.0,47.0,95.0,7.0,168.0,2520.0,71.98947297495594,35.0,39.3,,,,False
616,lit503,Series C – W/B 0.45 (5 °C),Series C – W/B 0.45 (5 °C),"Han et al., 2000",ambient,,5.0,0.45,367.0,0.0,0.0,367.0,47.0,95.0,14.0,336.0,5040.0,143.9789459499119,70.0,46.8,,,,False
617,lit503,Series C – W/B 0.45 (5 °C),Series C – W/B 0.45 (5 °C),"Han et al., 2000",ambient,,5.0,0.45,367.0,0.0,0.0,367.0,47.0,95.0,28.0,672.0,10080.0,287.9578918998238,140.0,51.0,,,,False
618,lit503,Series A – 5 °C (OPC),Series A,"Kim et al.,1998",ambient,,5.0,0.43,407.0,0.0,0.0,407.0,46.0,95.0,1.0,24.0,360.0,10.284210424993706,5.0,11.2,,,,False
619,lit503,Series A – 5 °C (OPC),Series A,"Kim et al.,1998",ambient,,5.0,0.43,407.0,0.0,0.0,407.0,46.0,95.0,3.0,72.0,1080.0,30.852631274981118,15.0,18.5,,,,False
620,lit503,Series A – 5 °C (OPC),Series A,"Kim et al.,1998",ambient,,5.0,0.43,407.0,0.0,0.0,407.0,46.0,95.0,7.0,168.0,2520.0,71.98947297495594,35.0,26.4,,,,False
621,lit503,Series A – 5 °C (OPC),Series A,"Kim et al.,1998",ambient,,5.0,0.43,407.0,0.0,0.0,407.0,46.0,95.0,14.0,336.0,5040.0,143.9789459499119,70.0,32.1,,,,False
622,lit503,Series A – 5 °C (OPC),Series A,"Kim et al.,1998",ambient,,5.0,0.43,407.0,0.0,0.0,407.0,46.0,95.0,28.0,672.0,10080.0,287.9578918998238,140.0,36.7,,,,False
623,lit503,Series B – 20 °C (OPC),Series B,"Kim et al.,1998",ambient,,20.0,0.43,407.0,0.0,0.0,407.0,46.0,95.0,1.0,24.0,720.0,24.0,20.0,16.4,,,,False
624,lit503,Series B – 20 °C (OPC),Series B,"Kim et al.,1998",ambient,,20.0,0.43,407.0,0.0,0.0,407.0,46.0,95.0,3.0,72.0,2160.0,72.0,60.0,24.8,,,,False
625,lit503,Series B – 20 °C (OPC),Series B,"Kim et al.,1998",ambient,,20.0,0.43,407.0,0.0,0.0,407.0,46.0,95.0,7.0,168.0,5040.0,168.0,140.0,33.6,,,,False
626,lit503,Series B – 20 °C (OPC),Series B,"Kim et al.,1998",ambient,,20.0,0.43,407.0,0.0,0.0,407.0,46.0,95.0,14.0,336.0,10080.0,336.0,280.0,40.2,,,,False
627,lit503,Series B – 20 °C (OPC),Series B,"Kim et al.,1998",ambient,,20.0,0.43,407.0,0.0,0.0,407.0,46.0,95.0,28.0,672.0,20160.0,672.0,560.0,45.3,,,,False
628,lit503,Series C – 40 °C (OPC),Series C,"Kim et al.,1998",ambient,,40.0,0.43,407.0,0.0,0.0,407.0,46.0,95.0,1.0,24.0,1200.0,65.47643466734098,40.0,22.8,,,,False
629,lit503,Series C – 40 °C (OPC),Series C,"Kim et al.,1998",ambient,,40.0,0.43,407.0,0.0,0.0,407.0,46.0,95.0,3.0,72.0,3600.0,196.42930400202295,120.0,31.4,,,,False
630,lit503,Series C – 40 °C (OPC),Series C,"Kim et al.,1998",ambient,,40.0,0.43,407.0,0.0,0.0,407.0,46.0,95.0,7.0,168.0,8400.0,458.3350426713869,280.0,39.6,,,,False
631,lit503,Series C – 40 °C (OPC),Series C,"Kim et al.,1998",ambient,,40.0,0.43,407.0,0.0,0.0,407.0,46.0,95.0,14.0,336.0,16800.0,916.6700853427737,560.0,45.8,,,,False
632,lit503,Series C – 40 °C (OPC),Series C,"Kim et al.,1998",ambient,,40.0,0.43,407.0,0.0,0.0,407.0,46.0,95.0,28.0,672.0,33600.0,1833.3401706855475,1120.0,48.7,,,,False
633,lit503,Series D – 20 °C (BFS 30%),Series D,"Kim et al.,1998",ambient,,20.0,0.43,285.0,0.0,122.0,407.0,46.0,95.0,1.0,24.0,720.0,24.0,20.0,14.9,,,,False
634,lit503,Series D – 20 °C (BFS 30%),Series D,"Kim et al.,1998",ambient,,20.0,0.43,285.0,0.0,122.0,407.0,46.0,95.0,3.0,72.0,2160.0,72.0,60.0,22.5,,,,False
635,lit503,Series D – 20 °C (BFS 30%),Series D,"Kim et al.,1998",ambient,,20.0,0.43,285.0,0.0,122.0,407.0,46.0,95.0,7.0,168.0,5040.0,168.0,140.0,29.6,,,,False
636,lit503,Series D – 20 °C (BFS 30%),Series D,"Kim et al.,1998",ambient,,20.0,0.43,285.0,0.0,122.0,407.0,46.0,95.0,14.0,336.0,10080.0,336.0,280.0,35.8,,,,False
637,lit503,Series D – 20 °C (BFS 30%),Series D,"Kim et al.,1998",ambient,,20.0,0.43,285.0,0.0,122.0,407.0,46.0,95.0,28.0,672.0,20160.0,672.0,560.0,41.0,,,,False
638,lit503,CKD-0-40 (5 °C),CKD,"Han, 2007",ambient,,5.0,0.4,400.0,0.0,0.0,400.0,46.0,95.0,1.0,24.0,360.0,10.284210424993706,5.0,15.2,,,,False
639,lit503,CKD-0-40 (20 °C),CKD,"Han, 2007",ambient,,20.0,0.4,400.0,0.0,0.0,400.0,46.0,95.0,7.0,168.0,5040.0,168.0,140.0,35.1,,,,False
640,lit503,CKD-0-40 (35 °C),CKD,"Han, 2007",ambient,,35.0,0.4,400.0,0.0,0.0,400.0,46.0,95.0,28.0,672.0,30240.0,1444.039026613065,980.0,44.7,,,,False
641,lit503,CKD-10-40 (20 °C),CKD,"Han, 2007",ambient,,20.0,0.4,360.0,0.0,0.0,360.0,46.0,95.0,1.0,24.0,720.0,24.0,20.0,14.8,,,,False
642,lit503,CKD-10-40 (20 °C),CKD,"Han, 2007",ambient,,20.0,0.4,360.0,0.0,0.0,360.0,46.0,95.0,7.0,168.0,5040.0,168.0,140.0,33.0,,,,False
643,lit503,CKD-20-40 (20 °C),CKD,"Han, 2007",ambient,,20.0,0.4,320.0,0.0,0.0,320.0,46.0,95.0,28.0,672.0,20160.0,672.0,560.0,38.5,,,,False
644,lit503,CKD-0-45 (5 °C),CKD,"Han, 2007",ambient,,5.0,0.45,378.0,0.0,0.0,378.0,47.0,95.0,1.0,24.0,360.0,10.284210424993706,5.0,11.8,,,,False
645,lit503,CKD-0-45 (20 °C),CKD,"Han, 2007",ambient,,20.0,0.45,378.0,0.0,0.0,378.0,47.0,95.0,28.0,672.0,20160.0,672.0,560.0,32.0,,,,False
646,lit503,CKD-10-45 (20 °C),CKD,"Han, 2007",ambient,,20.0,0.45,340.0,0.0,0.0,340.0,47.0,95.0,28.0,672.0,20160.0,672.0,560.0,29.5,,,,False
647,lit503,CKD-20-45 (20 °C),CKD,"Han, 2007",ambient,,20.0,0.45,300.0,0.0,0.0,300.0,47.0,95.0,28.0,672.0,20160.0,672.0,560.0,26.9,,,,False
648,lit503,CKD-0-50 (5 °C),CKD,"Han, 2007",ambient,,5.0,0.5,360.0,0.0,0.0,360.0,48.0,95.0,1.0,24.0,360.0,10.284210424993706,5.0,9.5,,,,False
649,lit503,CKD-0-50 (20 °C),CKD,"Han, 2007",ambient,,20.0,0.5,360.0,0.0,0.0,360.0,48.0,95.0,28.0,672.0,20160.0,672.0,560.0,27.5,,,,False
650,lit503,CKD-10-50 (20 °C),CKD,"Han, 2007",ambient,,20.0,0.5,324.0,0.0,0.0,324.0,48.0,95.0,28.0,672.0,20160.0,672.0,560.0,24.8,,,,False
651,lit503,CKD-20-50 (20 °C),CKD,"Han, 2007",ambient,,20.0,0.5,288.0,0.0,0.0,288.0,48.0,95.0,28.0,672.0,20160.0,672.0,560.0,23.1,,,,False
652,lit503,RAC-1 (0 % RA),RAC,"Choi et al., 2005",ambient,,20.0,0.45,350.0,0.0,0.0,350.0,47.0,95.0,28.0,672.0,20160.0,672.0,560.0,26.46,,,,False
653,lit503,RAC-2 (30 % RA),RAC,"Choi et al., 2005",ambient,,20.0,0.45,400.0,0.0,0.0,400.0,47.0,95.0,28.0,672.0,20160.0,672.0,560.0,26.65,,,,False
654,lit503,RAC-3 (50 % RA),RAC,"Choi et al., 2005",ambient,,20.0,0.45,400.0,0.0,0.0,400.0,47.0,95.0,28.0,672.0,20160.0,672.0,560.0,29.98,,,,False
655,lit503,RAC-4 (0 % RA + FA 10 %),RAC,"Choi et al., 2005",ambient,,20.0,0.5,360.0,40.0,0.0,400.0,47.0,95.0,28.0,672.0,20160.0,672.0,560.0,27.44,,,,False
656,lit503,RAC-5 (50 % RA + FA 10 %),RAC,"Choi et al., 2005",ambient,,20.0,0.5,360.0,40.0,0.0,400.0,47.0,95.0,28.0,672.0,20160.0,672.0,560.0,28.42,,,,False
657,lit503,RAC-6 (0 % RA + FA 20 %),RAC,"Choi et al., 2005",ambient,,20.0,0.55,320.0,80.0,0.0,400.0,47.0,95.0,28.0,672.0,20160.0,672.0,560.0,30.28,,,,False
658,lit503,RAC-7 (50 % RA + FA 20 %),RAC,"Choi et al., 2005",ambient,,20.0,0.55,320.0,80.0,0.0,400.0,47.0,95.0,28.0,672.0,20160.0,672.0,560.0,29.49,,,,False
659,lit503,RAC-8 (100 % RA + FA 30 %),RAC,"Choi et al., 2005",ambient,,20.0,0.65,280.0,120.0,0.0,400.0,47.0,95.0,28.0,672.0,20160.0,672.0,560.0,24.01,,,,False
660,lit503,CT-05 (5 °C),CT,"Kim et al., 1998",ambient,,5.0,0.45,380.0,0.0,0.0,380.0,46.0,95.0,1.0,24.0,360.0,10.284210424993706,5.0,12.4,,,,False
661,lit503,CT-05 (5 °C),CT,"Kim et al., 1998",ambient,,5.0,0.45,380.0,0.0,0.0,380.0,46.0,95.0,3.0,72.0,1080.0,30.852631274981118,15.0,20.8,,,,False
662,lit503,CT-05 (5 °C),CT,"Kim et al., 1998",ambient,,5.0,0.45,380.0,0.0,0.0,380.0,46.0,95.0,7.0,168.0,2520.0,71.98947297495594,35.0,28.9,,,,False
663,lit503,CT-05 (5 °C),CT,"Kim et al., 1998",ambient,,5.0,0.45,380.0,0.0,0.0,380.0,46.0,95.0,28.0,672.0,10080.0,287.9578918998238,140.0,36.2,,,,False
664,lit503,CT-20 (20 °C),CT,"Kim et al., 1998",ambient,,20.0,0.45,380.0,0.0,0.0,380.0,46.0,95.0,1.0,24.0,720.0,24.0,20.0,18.6,,,,False
665,lit503,CT-20 (20 °C),CT,"Kim et al., 1998",ambient,,20.0,0.45,380.0,0.0,0.0,380.0,46.0,95.0,3.0,72.0,2160.0,72.0,60.0,27.5,,,,False
666,lit503,CT-20 (20 °C),CT,"Kim et al., 1998",ambient,,20.0,0.45,380.0,0.0,0.0,380.0,46.0,95.0,7.0,168.0,5040.0,168.0,140.0,36.8,,,,False
667,lit503,CT-20 (20 °C),CT,"Kim et al., 1998",ambient,,20.0,0.45,380.0,0.0,0.0,380.0,46.0,95.0,28.0,672.0,20160.0,672.0,560.0,43.5,,,,False
668,lit503,CT-40 (40 °C),CT,"Kim et al., 1998",ambient,,40.0,0.45,380.0,0.0,0.0,380.0,46.0,95.0,1.0,24.0,1200.0,65.47643466734098,40.0,25.9,,,,False
669,lit503,CT-40 (40 °C),CT,"Kim et al., 1998",ambient,,40.0,0.45,380.0,0.0,0.0,380.0,46.0,95.0,3.0,72.0,3600.0,196.42930400202295,120.0,34.6,,,,False
670,lit503,CT-40 (40 °C),CT,"Kim et al., 1998",ambient,,40.0,0.45,380.0,0.0,0.0,380.0,46.0,95.0,7.0,168.0,8400.0,458.3350426713869,280.0,42.8,,,,False
671,lit503,CT-40 (40 °C),CT,"Kim et al., 1998",ambient,,40.0,0.45,380.0,0.0,0.0,380.0,46.0,95.0,28.0,672.0,33600.0,1833.3401706855475,1120.0,48.3,,,,False
672,lit503,CW-24 (Existing Method),CW,"Lim et al., 2010",ambient,,10.0,0.468,263.0,113.0,0.0,376.0,47.6,90.0,28.0,672.0,13440.0,385.7818315129961,280.0,35.0,,,,False
673,lit503,CW-24 (Existing Method),CW,"Lim et al., 2010",ambient,,10.0,0.468,263.0,113.0,0.0,376.0,47.6,90.0,42.0,1008.0,20160.0,578.6727472694942,420.0,30.0,,,,False
674,lit503,CW-24 (Existing Method),CW,"Lim et al., 2010",ambient,,10.0,0.468,263.0,113.0,0.0,376.0,47.6,90.0,56.0,1344.0,26880.0,771.5636630259922,560.0,27.0,,,,False
675,lit503,CW-27 (Improved Method: Heating + Insulation),CW,"Lim et al., 2010",ambient,,5.0,0.468,263.0,113.0,0.0,376.0,47.6,90.0,28.0,672.0,10080.0,287.9578918998238,140.0,40.0,,,,False
676,lit503,CW-27 (Improved Method: Heating + Insulation),CW,"Lim et al., 2010",ambient,,5.0,0.468,263.0,113.0,0.0,376.0,47.6,90.0,42.0,1008.0,15120.0,431.93683784973564,210.0,30.0,,,,False
677,lit503,CW-27 (Improved Method: Heating + Insulation),CW,"Lim et al., 2010",ambient,,5.0,0.468,263.0,113.0,0.0,376.0,47.6,90.0,56.0,1344.0,20160.0,575.9157837996476,280.0,27.0,,,,False
678,slab,slab_Exp1,slab_Exp1,Park et al. 2026,standard,SC,27.79,0.64,,,,,,51.5,3.0,72.0,2720.88,123.83,83.36999999999999,13.89,24.0,,,True
679,slab,slab_Exp1,slab_Exp1,Park et al. 2026,air,AD,27.79,0.64,,,,,,51.5,3.0,72.0,2720.88,123.83,83.36999999999999,13.77,24.0,,,True
680,slab,slab_Exp1,slab_Exp1,Park et al. 2026,core,Cored,27.79,0.64,,,,,,51.5,3.0,72.0,2720.88,123.83,83.36999999999999,13.0,24.0,,,False
681,slab,slab_Exp1,slab_Exp1,Park et al. 2026,standard,SC,27.79,0.64,,,,,,51.5,7.0,168.0,6348.72,266.22,194.53,17.11,24.0,,,True
682,slab,slab_Exp1,slab_Exp1,Park et al. 2026,air,AD,27.79,0.64,,,,,,51.5,7.0,168.0,6348.72,266.22,194.53,16.08,24.0,,,True
683,slab,slab_Exp1,slab_Exp1,Park et al. 2026,core,Cored,27.79,0.64,,,,,,51.5,7.0,168.0,6348.72,266.22,194.53,15.9,24.0,,,False
684,slab,slab_Exp1,slab_Exp1,Park et al. 2026,standard,SC,27.79,0.64,,,,,,51.5,28.0,672.0,25394.88,947.59,778.12,24.12,24.0,,,True
685,slab,slab_Exp1,slab_Exp1,Park et al. 2026,air,AD,27.79,0.64,,,,,,51.5,28.0,672.0,25394.88,947.59,778.12,22.41,24.0,,,True
686,slab,slab_Exp1,slab_Exp1,Park et al. 2026,core,Cored,27.79,0.64,,,,,,51.5,28.0,672.0,25394.88,947.59,778.12,20.9,24.0,,,False
687,slab,slab_Exp2,slab_Exp2,Park et al. 2026,air,AD,16.47,0.44,,,,,,51.5,1.0,24.0,635.28,28.86,16.47,10.94,32.0,,,True
688,slab,slab_Exp2,slab_Exp2,Park et al. 2026,standard,SC,16.47,0.44,,,,,,51.5,3.0,72.0,1905.84,80.19,49.41,23.67,32.0,,,True
689,slab,slab_Exp2,slab_Exp2,Park et al. 2026,air,AD,16.47,0.44,,,,,,51.5,3.0,72.0,1905.84,80.19,49.41,22.07,32.0,,,True
690,slab,slab_Exp2,slab_Exp2,Park et al. 2026,core,Cored,16.47,0.44,,,,,,51.5,3.0,72.0,1905.84,80.19,49.41,21.3,32.0,,,False
691,slab,slab_Exp2,slab_Exp2,Park et al. 2026,standard,SC,16.47,0.44,,,,,,51.5,7.0,168.0,4446.96,163.63,115.29,27.91,32.0,,,True
692,slab,slab_Exp2,slab_Exp2,Park et al. 2026,air,AD,16.47,0.44,,,,,,51.5,7.0,168.0,4446.96,163.63,115.29,26.85,32.0,,,True
693,slab,slab_Exp2,slab_Exp2,Park et al. 2026,core,Cored,16.47,0.44,,,,,,51.5,7.0,168.0,4446.96,163.63,115.29,27.2,32.0,,,False
694,slab,slab_Exp2,slab_Exp2,Park et al. 2026,standard,SC,16.47,0.44,,,,,,51.5,14.0,336.0,8893.92,310.15,230.58,35.25,32.0,,,True
695,slab,slab_Exp2,slab_Exp2,Park et al. 2026,air,AD,16.47,0.44,,,,,,51.5,14.0,336.0,8893.92,310.15,230.58,28.81,32.0,,,True
696,slab,slab_Exp2,slab_Exp2,Park et al. 2026,core,Cored,16.47,0.44,,,,,,51.5,14.0,336.0,8893.92,310.15,230.58,28.73,32.0,,,False
697,slab,slab_Exp2,slab_Exp2,Park et al. 2026,standard,SC,16.47,0.44,,,,,,51.5,28.0,672.0,17787.84,572.11,461.16,36.24,32.0,,,True
698,slab,slab_Exp2,slab_Exp2,Park et al. 2026,air,AD,16.47,0.44,,,,,,51.5,28.0,672.0,17787.84,572.11,461.16,31.21,32.0,,,True
699,slab,slab_Exp2,slab_Exp2,Park et al. 2026,core,Cored,16.47,0.44,,,,,,51.5,28.0,672.0,17787.84,572.11,461.16,33.0,32.0,,,False
700,cube,cube_wc555,cube_wc555,This study (cube),standard,air,24.0,0.555,,,,,,,1.0,24.0,816.0,29.653769708182995,24.0,11.7,32.0,41.2,0.72,True
701,cube,cube_wc555,cube_wc555,This study (cube),standard,air,24.0,0.555,,,,,,,3.0,72.0,2448.0,88.96130912454899,72.0,22.0,32.0,41.2,0.72,True
702,cube,cube_wc555,cube_wc555,This study (cube),standard,air,24.0,0.555,,,,,,,7.0,168.0,5712.0,207.57638795728096,168.0,26.6,32.0,41.2,0.72,True
703,cube,cube_wc555,cube_wc555,This study (cube),standard,air,24.0,0.555,,,,,,,14.0,336.0,11424.0,415.1527759145619,336.0,28.5,32.0,41.2,0.72,True
704,cube,cube_wc555,cube_wc555,This study (cube),standard,air,24.0,0.555,,,,,,,28.0,672.0,22848.0,830.3055518291238,672.0,26.0,32.0,41.2,0.72,True
705,cube,cube_wc555,cube_wc555,This study (cube),standard,water,20.0,0.555,,,,,,,3.0,72.0,2160.0,72.0,60.0,24.8,32.0,41.2,0.72,True
706,cube,cube_wc555,cube_wc555,This study (cube),standard,water,20.0,0.555,,,,,,,7.0,168.0,5040.0,168.0,140.0,28.8,32.0,41.2,0.72,True
707,cube,cube_wc555,cube_wc555,This study (cube),standard,water,20.0,0.555,,,,,,,14.0,336.0,10080.0,336.0,280.0,31.3,32.0,41.2,0.72,True
708,cube,cube_wc555,cube_wc555,This study (cube),standard,water,20.0,0.555,,,,,,,28.0,672.0,20160.0,672.0,560.0,27.2,32.0,41.2,0.72,True
709,cube,cube_wc555,cube_wc555,This study (cube),core,core_indoor,41.2,0.555,,,,,,,28.0,672.0,22836.935983956748,841.220987170091,671.5389993315337,25.8,32.0,41.2,0.72,False
710,cube,cube_wc555,cube_wc555,This study (cube),core,core_outdoor,41.2,0.555,,,,,,,28.0,672.0,23859.67144007853,910.0284373127448,714.1529766699407,28.3,32.0,41.2,0.72,False
711,cube,cube_wc500,cube_wc500,This study (cube),standard,air,24.0,0.5,,,,,,,1.0,24.0,816.0,29.653769708182995,24.0,8.1,24.0,41.2,0.83,True
712,cube,cube_wc500,cube_wc500,This study (cube),standard,air,24.0,0.5,,,,,,,3.0,72.0,2448.0,88.96130912454899,72.0,18.9,24.0,41.2,0.83,True
713,cube,cube_wc500,cube_wc500,This study (cube),standard,air,24.0,0.5,,,,,,,7.0,168.0,5712.0,207.57638795728096,168.0,20.7,24.0,41.2,0.83,True
714,cube,cube_wc500,cube_wc500,This study (cube),standard,air,24.0,0.5,,,,,,,14.0,336.0,11424.0,415.1527759145619,336.0,21.7,24.0,41.2,0.83,True
715,cube,cube_wc500,cube_wc500,This study (cube),standard,air,24.0,0.5,,,,,,,28.0,672.0,22848.0,830.3055518291238,672.0,23.5,24.0,41.2,0.83,True
716,cube,cube_wc500,cube_wc500,This study (cube),standard,water,20.0,0.5,,,,,,,3.0,72.0,2160.0,72.0,60.0,19.3,24.0,41.2,0.83,True
717,cube,cube_wc500,cube_wc500,This study (cube),standard,water,20.0,0.5,,,,,,,7.0,168.0,5040.0,168.0,140.0,22.4,24.0,41.2,0.83,True
718,cube,cube_wc500,cube_wc500,This study (cube),standard,water,20.0,0.5,,,,,,,14.0,336.0,10080.0,336.0,280.0,23.4,24.0,41.2,0.83,True
719,cube,cube_wc500,cube_wc500,This study (cube),standard,water,20.0,0.5,,,,,,,28.0,672.0,20160.0,672.0,560.0,30.2,24.0,41.2,0.83,True
720,cube,cube_wc500,cube_wc500,This study (cube),core,core_indoor,41.2,0.5,,,,,,,28.0,672.0,22681.712748211383,831.4926629886148,665.0713645088067,29.9,24.0,41.2,0.83,False
721,cube,cube_wc500,cube_wc500,This study (cube),core,core_outdoor,41.2,0.5,,,,,,,28.0,672.0,24348.318316506768,949.9804064195496,734.5132631877827,24.8,24.0,41.2,0.83,False
722,cube,cube_wc600,cube_wc600,This study (cube),standard,air,24.0,0.6,,,,,,,1.0,24.0,816.0,29.653769708182995,24.0,3.5,18.0,37.9,0.92,True
723,cube,cube_wc600,cube_wc600,This study (cube),standard,air,24.0,0.6,,,,,,,3.0,72.0,2448.0,88.96130912454899,72.0,14.4,18.0,37.9,0.92,True
724,cube,cube_wc600,cube_wc600,This study (cube),standard,air,24.0,0.6,,,,,,,7.0,168.0,5712.0,207.57638795728096,168.0,13.9,18.0,37.9,0.92,True
725,cube,cube_wc600,cube_wc600,This study (cube),standard,air,24.0,0.6,,,,,,,14.0,336.0,11424.0,415.1527759145619,336.0,16.1,18.0,37.9,0.92,True
726,cube,cube_wc600,cube_wc600,This study (cube),standard,air,24.0,0.6,,,,,,,28.0,672.0,22848.0,830.3055518291238,672.0,14.9,18.0,37.9,0.92,True
727,cube,cube_wc600,cube_wc600,This study (cube),standard,water,20.0,0.6,,,,,,,3.0,72.0,2160.0,72.0,60.0,14.4,18.0,37.9,0.92,True
728,cube,cube_wc600,cube_wc600,This study (cube),standard,water,20.0,0.6,,,,,,,7.0,168.0,5040.0,168.0,140.0,16.6,18.0,37.9,0.92,True
729,cube,cube_wc600,cube_wc600,This study (cube),standard,water,20.0,0.6,,,,,,,14.0,336.0,10080.0,336.0,280.0,16.3,18.0,37.9,0.92,True
730,cube,cube_wc600,cube_wc600,This study (cube),standard,water,20.0,0.6,,,,,,,28.0,672.0,20160.0,672.0,560.0,19.5,18.0,37.9,0.92,True
731,cube,cube_wc600,cube_wc600,This study (cube),core,core_indoor,37.9,0.6,,,,,,,28.0,672.0,22617.916069558065,823.7446392156774,662.4131695649185,22.9,18.0,37.9,0.92,False
732,cube,cube_wc600,cube_wc600,This study (cube),core,core_outdoor,37.9,0.6,,,,,,,28.0,672.0,23572.62236855985,886.8170407812308,702.1925986899935,24.7,18.0,37.9,0.92,False
